Repository: chalklab/CakePHP_TRC

## CakePHP Website to Process NIST TRC ThermoML Data
This CakePHP website was created to ingest thermophysical property data in the IUPAC ThermoML XML format from
[https://trc.nist.gov/ThermoML.html](https://trc.nist.gov/ThermoML.html) into a relational database (MySQL).
The intent was to create a REST website where the data could be searched, viewed and download in other formats,
including SciData JSON-LD.

Subsequently, the code was updated to convert the script that created the SciData JSON-LD to use a library class
(a model file in CakePHP) that could be used for other projects.

Information about aspects of the code can be found in each of the folders.

File: app/webroot/files/trc/jct/j.jct.2014.01.021.xml (part 1 of 6)
<?xml version="1.0" encoding="UTF-8"?>
<!--Created by Guided Data Capture (GDC) Software (http://www.trc.nist.gov)-->
<DataReport
	xmlns = "http://www.iupac.org/namespaces/ThermoML"
	xmlns:xsi = "http://www.w3.org/2001/XMLSchema-instance"
	xsi:schemaLocation="http://www.iupac.org/namespaces/ThermoML http://trc.nist.gov/ThermoML.xsd">
	<Version>
		<nVersionMajor>2</nVersionMajor>
		<nVersionMinor>0</nVersionMinor>
	</Version>
	<Citation>
		<eType>journal</eType>
		<eSourceType>Original</eSourceType>
		<sAuthor>Shi, Q.[Quan]</sAuthor>
		<sAuthor>Park, T.-J.[Tae-Jin]</sAuthor>
		<sAuthor>Schliesser, J.[Jacob]</sAuthor>
		<sAuthor>Navrotsky, A.[Alexandra]</sAuthor>
		<sAuthor>Woodfield, B. F.[Brian F.]</sAuthor>
		<sPubName>J. Chem. Thermodyn.</sPubName>
		<yrPubYr>2014</yrPubYr>
		<dateCit>2014-06-04</dateCit>
		<sTitle>Low temperature heat capacity study of Ba2TiSi2O8 and Sr2TiSi2O8</sTitle>
		<sKeyword>Ba2TiSi2O8</sKeyword>
		<sKeyword>Sr2TiSi2O8</sKeyword>
		<sKeyword>Fresnoite</sKeyword>
		<sKeyword>Heat capacity</sKeyword>
		<sKeyword>Ferroelectric</sKeyword>
		<sKeyword>PPMS</sKeyword>
		<sDOI>10.1016/j.jct.2014.01.021</sDOI>
		<sVol>72</sVol>
		<sPage>77-84</sPage>
	</Citation>
	<Compound>
		<RegNum>
			<nOrgNum>1</nOrgNum>
		</RegNum>
		<sCommonName>barium titanium silicate (Ba2Si2TiO8)</sCommonName>
		<sFormulaMolec>Ba2O8Si2Ti</sFormulaMolec>
		<Sample>
			<nSampleNm>1</nSampleNm>
			<eSource>Synthesized by the authors</eSource>
			<purity>
				<nStep>1</nStep>
				<nPurityMass>99</nPurityMass>
				<nPurityMassDigits>2</nPurityMassDigits>
				<sAnalMeth>(Electron probe analysis)</sAnalMeth>
			</purity>
		</Sample>
	</Compound>
	<Compound>
		<RegNum>
			<nOrgNum>2</nOrgNum>
		</RegNum>
		<sCommonName>strontium titanium silicate (Sr2TiSi2O8)</sCommonName>
		<sFormulaMolec>O8Si2Sr2Ti</sFormulaMolec>
		<Sample>
			<nSampleNm>1</nSampleNm>
			<eSource>Synthesized by the authors</eSource>
			<purity>
				<nStep>1</nStep>
				<nPurityMass>99</nPurityMass>
				<nPurityMassDigits>2</nPurityMassDigits>
				<sAnalMeth>(Electron probe analysis)</sAnalMeth>
			</purity>
		</Sample>
	</Compound>
	<PureOrMixtureData>
		<Component>
			<RegNum>
				<nOrgNum>1</nOrgNum>
			</RegNum>
			<nSampleNm>1</nSampleNm>
		</Component>
		<eExpPurpose>Principal objective of the work</eExpPurpose>
		<sCompiler>AB</sCompiler>
		<sContributor>TRC</sContributor>
		<dateDateAdded>6/3/2014</dateDateAdded>
		<Property>
			<nPropNumber>1</nPropNumber>
			<Property-MethodID>
				<PropertyGroup>
					<HeatCapacityAndDerivedProp>
						<ePropName>Molar heat capacity at constant pressure, J/K/mol</ePropName>
						<sMethodName>Relaxation calorimetry, quantum design PPMS</sMethodName>
					</HeatCapacityAndDerivedProp>
				</PropertyGroup>
			</Property-MethodID>
			<PropPhaseID>
				<ePropPhase>Crystal</ePropPhase>
			</PropPhaseID>
			<ePresentation>Direct value, X</ePresentation>
			<PropUncertainty>
				<nUncertAssessNum>1</nUncertAssessNum>
				<sUncertEvaluator>Author</sUncertEvaluator>
			</PropUncertainty>
		</Property>
		<PhaseID>
				<ePhase>Crystal</ePhase>
		</PhaseID>
		<Constraint>
			<ConstraintID>
				<ConstraintType>
					<ePressure>Pressure, kPa</ePressure>
				</ConstraintType>
			</ConstraintID>
			<nConstraintValue>101.325</nConstraintValue>
			<nConstrDigits>6</nConstrDigits>
		</Constraint>
		<Variable>
			<nVarNumber>1</nVarNumber>
			<VariableID>
				<VariableType>
					<eTemperature>Temperature, K</eTemperature>
				</VariableType>
			</VariableID>
		</Variable>
		<NumValues>
			<VariableValue>
				<nVarNumber>1</nVarNumber>
				<nVarValue>1.94</nVarValue>
				<nVarDigits>3</nVarDigits>
			</VariableValue>
			<PropertyValue>
				<nPropNumber>1</nPropNumber>
				<nPropValue>.00454</nPropValue>
				<nPropDigits>3</nPropDigits>
			<PropUncertainty>
				<nUncertAssessNum>1</nUncertAssessNum>
				<nStdUncertValue>2</nStdUncertValue>
			</PropUncertainty>
			</PropertyValue>
		</NumValues>
		<NumValues>
			<VariableValue>
				<nVarNumber>1</nVarNumber>
				<nVarValue>2.16</nVarValue>
				<nVarDigits>3</nVarDigits>
			</VariableValue>
			<PropertyValue>
				<nPropNumber>1</nPropNumber>
				<nPropValue>.00614</nPropValue>
				<nPropDigits>3</nPropDigits>
			<PropUncertainty>
				<nUncertAssessNum>1</nUncertAssessNum>
				<nStdUncertValue>2</nStdUncertValue>
			</PropUncertainty>
			</PropertyValue>
		</NumValues>
		<NumValues>
			<VariableValue>
				<nVarNumber>1</nVarNumber>
				<nVarValue>2.4</nVarValue>
				<nVarDigits>3</nVarDigits>
			</VariableValue>
			<PropertyValue>
				<nPropNumber>1</nPropNumber>
				<nPropValue>.00838</nPropValue>
				<nPropDigits>3</nPropDigits>
			<PropUncertainty>
				<nUncertAssessNum>1</nUncertAssessNum>
				<nStdUncertValue>2</nStdUncertValue>
			</PropUncertainty>
			</PropertyValue>
		</NumValues>
		<NumValues>
			<VariableValue>
				<nVarNumber>1</nVarNumber>
				<nVarValue>2.65</nVarValue>
				<nVarDigits>3</nVarDigits>
			</VariableValue>
			<PropertyValue>
				<nPropNumber>1</nPropNumber>
				<nPropValue>.0112</nPropValue>
				<nPropDigits>3</nPropDigits>
			<PropUncertainty>
				<nUncertAssessNum>1</nUncertAssessNum>
				<nStdUncertValue>2</nStdUncertValue>
			</PropUncertainty>
			</PropertyValue>
		</NumValues>
		<NumValues>
			<VariableValue>
				<nVarNumber>1</nVarNumber>
				<nVarValue>2.95</nVarValue>
				<nVarDigits>3</nVarDigits>
			</VariableValue>
			<PropertyValue>
				<nPropNumber>1</nPropNumber>
				<nPropValue>.0157</nPropValue>
				<nPropDigits>3</nPropDigits>
			<PropUncertainty>
				<nUncertAssessNum>1</nUncertAssessNum>
				<nStdUncertValue>2</nStdUncertValue>
			</PropUncertainty>
			</PropertyValue>
		</NumValues>
		<NumValues>
			<VariableValue>
				<nVarNumber>1</nVarNumber>
				<nVarValue>3.28</nVarValue>
				<nVarDigits>3</nVarDigits>
			</VariableValue>
			<PropertyValue>
				<nPropNumber>1</nPropNumber>
				<nPropValue>.022</nPropValue>
				<nPropDigits>3</nPropDigits>
			<PropUncertainty>
				<nUncertAssessNum>1</nUncertAssessNum>
				<nStdUncertValue>2</nStdUncertValue>
			</PropUncertainty>
			</PropertyValue>
		</NumValues>
		<NumValues>
			<VariableValue>
				<nVarNumber>1</nVarNumber>
				<nVarValue>3.65</nVarValue>
				<nVarDigits>3</nVarDigits>
			</VariableValue>
			<PropertyValue>
				<nPropNumber>1</nPropNumber>
				<nPropValue>.031</nPropValue>
				<nPropDigits>3</nPropDigits>
			<PropUncertainty>
				<nUncertAssessNum>1</nUncertAssessNum>
				<nStdUncertValue>2</nStdUncertValue>
			</PropUncertainty>
			</PropertyValue>
		</NumValues>
		<NumValues>
			<VariableValue>
				<nVarNumber>1</nVarNumber>
				<nVarValue>4.03</nVarValue>
				<nVarDigits>3</nVarDigits>
			</VariableValue>
			<PropertyValue>
				<nPropNumber>1</nPropNumber>
				<nPropValue>.0433</nPropValue>
				<nPropDigits>3</nPropDigits>
			<PropUncertainty>
				<nUncertAssessNum>1</nUncertAssessNum>
				<nStdUncertValue>2</nStdUncertValue>
			</PropUncertainty>
			</PropertyValue>
		</NumValues>
		<NumValues>
			<VariableValue>
				<nVarNumber>1</nVarNumber>
				<nVarValue>4.47</nVarValue>
				<nVarDigits>3</nVarDigits>
			</VariableValue>
			<PropertyValue>
				<nPropNumber>1</nPropNumber>
				<nPropValue>.0611</nPropValue>
				<nPropDigits>3</nPropDigits>
			<PropUncertainty>
				<nUncertAssessNum>1</nUncertAssessNum>
				<nStdUncertValue>2</nStdUncertValue>
			</PropUncertainty>
			</PropertyValue>
		</NumValues>
		<NumValues>
			<VariableValue>
				<nVarNumber>1</nVarNumber>
				<nVarValue>4.97</nVarValue>
				<nVarDigits>3</nVarDigits>
			</VariableValue>
			<PropertyValue>
				<nPropNumber>1</nPropNumber>
				<nPropValue>.0882</nPropValue>
				<nPropDigits>3</nPropDigits>
			<PropUncertainty>
				<nUncertAssessNum>1</nUncertAssessNum>
				<nStdUncertValue>2</nStdUncertValue>
			</PropUncertainty>
			</PropertyValue>
		</NumValues>
		<NumValues>
			<VariableValue>
				<nVarNumber>1</nVarNumber>
				<nVarValue>5.52</nVarValue>
				<nVarDigits>3</nVarDigits>
			</VariableValue>
			<PropertyValue>
				<nPropNumber>1</nPropNumber>
				<nPropValue>.128</nPropValue>
				<nPropDigits>3</nPropDigits>
			<PropUncertainty>
				<nUncertAssessNum>1</nUncertAssessNum>
				<nStdUncertValue>2</nStdUncertValue>
			</PropUncertainty>
			</PropertyValue>
		</NumValues>
		<NumValues>
			<VariableValue>
				<nVarNumber>1</nVarNumber>
				<nVarValue>6.12</nVarValue>
				<nVarDigits>3</nVarDigits>
			</VariableValue>
			<PropertyValue>
				<nPropNumber>1</nPropNumber>
				<nPropValue>.187</nPropValue>
				<nPropDigits>3</nPropDigits>
			<PropUncertainty>
				<nUncertAssessNum>1</nUncertAssessNum>
				<nStdUncertValue>2</nStdUncertValue>
			</PropUncertainty>
			</PropertyValue>
		</NumValues>
		<NumValues>
			<VariableValue>
				<nVarNumber>1</nVarNumber>
				<nVarValue>6.79</nVarValue>
				<nVarDigits>3</nVarDigits>
			</VariableValue>
			<PropertyValue>
				<nPropNumber>1</nPropNumber>
				<nPropValue>.275</nPropValue>
				<nPropDigits>3</nPropDigits>
			<PropUncertainty>
				<nUncertAssessNum>1</nUncertAssessNum>
				<nStdUncertValue>2</nStdUncertValue>
			</PropUncertainty>
			</PropertyValue>
		</NumValues>
		<NumValues>
			<VariableValue>
				<nVarNumber>1</nVarNumber>
				<nVarValue>7.52</nVarValue>
				<nVarDigits>3</nVarDigits>
			</VariableValue>
			<PropertyValue>
				<nPropNumber>1</nPropNumber>
				<nPropValue>.404</nPropValue>
				<nPropDigits>3</nPropDigits>
			<PropUncertainty>
				<nUncertAssessNum>1</nUncertAssessNum>
				<nStdUncertValue>2</nStdUncertValue>
			</PropUncertainty>
			</PropertyValue>
		</NumValues>
		<NumValues>
			<VariableValue>
				<nVarNumber>1</nVarNumber>
				<nVarValue>8.36</nVarValue>
				<nVarDigits>3</nVarDigits>
			</VariableValue>
			<PropertyValue>
				<nPropNumber>1</nPropNumber>
				<nPropValue>.597</nPropValue>
				<nPropDigits>3</nPropDigits>
			<PropUncertainty>
				<nUncertAssessNum>1</nUncertAssessNum>
				<nStdUncertValue>2</nStdUncertValue>
			</PropUncertainty>
			</PropertyValue>
		</NumValues>
		<NumValues>
			<VariableValue>
				<nVarNumber>1</nVarNumber>
				<nVarValue>9.27</nVarValue>
				<nVarDigits>3</nVarDigits>
			</VariableValue>
			<PropertyValue>
				<nPropNumber>1</nPropNumber>
				<nPropValue>.871</nPropValue>
				<nPropDigits>3</nPropDigits>
			<PropUncertainty>
				<nUncertAssessNum>1</nUncertAssessNum>
				<nStdUncertValue>2</nStdUncertValue>
			</PropUncertainty>
			</PropertyValue>
		</NumValues>
		<NumValues>
			<VariableValue>
				<nVarNumber>1</nVarNumber>
				<nVarValue>10.28</nVarValue>
				<nVarDigits>4</nVarDigits>
			</VariableValue>
			<PropertyValue>
				<nPropNumber>1</nPropNumber>
				<nPropValue>1.26</nPropValue>
				<nPropDigits>3</nPropDigits>
			<PropUncertainty>
				<nUncertAssessNum>1</nUncertAssessNum>
				<nStdUncertValue>1</nStdUncertValue>
			</PropUncertainty>
			</PropertyValue>
		</NumValues>
		<NumValues>
			<VariableValue>
				<nVarNumber>1</nVarNumber>
				<nVarValue>11.41</nVarValue>
				<nVarDigits>4</nVarDigits>
			</VariableValue>
			<PropertyValue>
				<nPropNumber>1</nPropNumber>
				<nPropValue>1.79</nPropValue>
				<nPropDigits>3</nPropDigits>
			<PropUncertainty>
				<nUncertAssessNum>1</nUncertAssessNum>
				<nStdUncertValue>1</nStdUncertValue>
			</PropUncertainty>
			</PropertyValue>
		</NumValues>
		<NumValues>
			<VariableValue>
				<nVarNumber>1</nVarNumber>
				<nVarValue>12.65</nVarValue>
				<nVarDigits>4</nVarDigits>
			</VariableValue>
			<PropertyValue>
				<nPropNumber>1</nPropNumber>
				<nPropValue>2.48</nPropValue>
				<nPropDigits>3</nPropDigits>
			<PropUncertainty>
				<nUncertAssessNum>1</nUncertAssessNum>
				<nStdUncertValue>1</nStdUncertValue>
			</PropUncertainty>
			</PropertyValue>
		</NumValues>
		<NumValues>
			<VariableValue>
				<nVarNumber>1</nVarNumber>
				<nVarValue>14.03</nVarValue>
				<nVarDigits>4</nVarDigits>
			</VariableValue>
			<PropertyValue>
				<nPropNumber>1</nPropNumber>
				<nPropValue>3.42</nPropValue>
				<nPropDigits>3</nPropDigits>
			<PropUncertainty>
				<nUncertAssessNum>1</nUncertAssessNum>
				<nStdUncertValue>1</nStdUncertValue>
			</PropUncertainty>
			</PropertyValue>
		</NumValues>
		<NumValues>
			<VariableValue>
				<nVarNumber>1</nVarNumber>
				<nVarValue>15.55</nVarValue>
				<nVarDigits>4</nVarDigits>
			</VariableValue>
			<PropertyValue>
				<nPropNumber>1</nPropNumber>
				<nPropValue>4.61</nPropValue>
				<nPropDigits>3</nPropDigits>
			<PropUncertainty>
				<nUncertAssessNum>1</nUncertAssessNum>
				<nStdUncertValue>1</nStdUncertValue>
			</PropUncertainty>
			</PropertyValue>
		</NumValues>
		<NumValues>
			<VariableValue>
				<nVarNumber>1</nVarNumber>
				<nVarValue>17.26</nVarValue>
				<nVarDigits>4</nVarDigits>
			</VariableValue>
			<PropertyValue>
				<nPropNumber>1</nPropNumber>
				<nPropValue>6.12</nPropValue>
				<nPropDigits>3</nPropDigits>
			<PropUncertainty>
				<nUncertAssessNum>1</nUncertAssessNum>
				<nStdUncertValue>1</nStdUncertValue>
			</PropUncertainty>
			</PropertyValue>
		</NumValues>
		<NumValues>
			<VariableValue>
				<nVarNumber>1</nVarNumber>
				<nVarValue>19.15</nVarValue>
				<nVarDigits>4</nVarDigits>
			</VariableValue>
			<PropertyValue>
				<nPropNumber>1</nPropNumber>
				<nPropValue>7.98</nPropValue>
				<nPropDigits>3</nPropDigits>
			<PropUncertainty>
				<nUncertAssessNum>1</nUncertAssessNum>
				<nStdUncertValue>1</nStdUncertValue>
			</PropUncertainty>
			</PropertyValue>
		</NumValues>
		<NumValues>
			<VariableValue>
				<nVarNumber>1</nVarNumber>
				<nVarValue>21.25</nVarValue>
				<nVarDigits>4</nVarDigits>
			</VariableValue>
			<PropertyValue>
				<nPropNumber>1</nPropNumber>
				<nPropValue>10.29</nPropValue>
				<nPropDigits>4</nPropDigits>
			<PropUncertainty>
				<nUncertAssessNum>1</nUncertAssessNum>
				<nStdUncertValue>1</nStdUncertValue>
			</PropUncertainty>
			</PropertyValue>
		</NumValues>
		<NumValues>
			<VariableValue>
				<nVarNumber>1</nVarNumber>
				<nVarValue>23.58</nVarValue>
				<nVarDigits>4</nVarDigits>
			</VariableValue>
			<PropertyValue>
				<nPropNumber>1</nPropNumber>
				<nPropValue>12.98</nPropValue>
				<nPropDigits>4</nPropDigits>
			<PropUncertainty>
				<nUncertAssessNum>1</nUncertAssessNum>
				<nStdUncertValue>1</nStdUncertValue>
			</PropUncertainty>
			</PropertyValue>
		</NumValues>
		<NumValues>
			<VariableValue>
				<nVarNumber>1</nVarNumber>
				<nVarValue>26.15</nVarValue>
				<nVarDigits>4</nVarDigits>
			</VariableValue>
			<PropertyValue>
				<nPropNumber>1</nPropNumber>
				<nPropValue>16.21</nPropValue>
				<nPropDigits>4</nPropDigits>
			<PropUncertainty>
				<nUncertAssessNum>1</nUncertAssessNum>
				<nStdUncertValue>1</nStdUncertValue>
			</PropUncertainty>
			</PropertyValue>
		</NumValues>
		<NumValues>
			<VariableValue>
				<nVarNumber>1</nVarNumber>
				<nVarValue>29.01</nVarValue>
				<nVarDigits>4</nVarDigits>
			</VariableValue>
			<PropertyValue>
				<nPropNumber>1</nPropNumber>
				<nPropValue>19.97</nPropValue>
				<nPropDigits>4</nPropDigits>
			<PropUncertainty>
				<nUncertAssessNum>1</nUncertAssessNum>
				<nStdUncertValue>1</nStdUncertValue>
			</PropUncertainty>
			</PropertyValue>
		</NumValues>
		<NumValues>
			<VariableValue>
				<nVarNumber>1</nVarNumber>
				<nVarValue>32.18</nVarValue>
				<nVarDigits>4</nVarDigits>
			</VariableValue>
			<PropertyValue>
				<nPropNumber>1</nPropNumber>
				<nPropValue>24.22</nPropValue>
				<nPropDigits>4</nPropDigits>
			<PropUncertainty>
				<nUncertAssessNum>1</nUncertAssessNum>
				<nStdUncertValue>1</nStdUncertValue>
			</PropUncertainty>
			</PropertyValue>
		</NumValues>
		<NumValues>
			<VariableValue>
				<nVarNumber>1</nVarNumber>
				<nVarValue>35.7</nVarValue>
				<nVarDigits>4</nVarDigits>
			</VariableValue>
			<PropertyValue>
				<nPropNumber>1</nPropNumber>
				<nPropValue>29.02</nPropValue>
				<nPropDigits>4</nPropDigits>
			<PropUncertainty>
				<nUncertAssessNum>1</nUncertAssessNum>
				<nStdUncertValue>1</nStdUncertValue>
			</PropUncertainty>
			</PropertyValue>
		</NumValues>
		<NumValues>
			<VariableValue>
				<nVarNumber>1</nVarNumber>
				<nVarValue>39.61</nVarValue>
				<nVarDigits>4</nVarDigits>
			</VariableValue>
			<PropertyValue>
				<nPropNumber>1</nPropNumber>
				<nPropValue>34.42</nPropValue>
				<nPropDigits>4</nPropDigits>
			<PropUncertainty>
				<nUncertAssessNum>1</nUncertAssessNum>
				<nStdUncertValue>1</nStdUncertValue>
			</PropUncertainty>
			</PropertyValue>
		</NumValues>
		<NumValues>
			<VariableValue>
				<nVarNumber>1</nVarNumber>
				<nVarValue>43.95</nVarValue>
				<nVarDigits>4</nVarDigits>
			</VariableValue>
			<PropertyValue>
				<nPropNumber>1</nPropNumber>
				<nPropValue>40.41</nPropValue>
				<nPropDigits>4</nPropDigits>
			<PropUncertainty>
				<nUncertAssessNum>1</nUncertAssessNum>
				<nStdUncertValue>1</nStdUncertValue>
			</PropUncertainty>
			</PropertyValue>
		</NumValues>
		<NumValues>
			<VariableValue>
				<nVarNumber>1</nVarNumber>
				<nVarValue>48.76</nVarValue>
				<nVarDigits>4</nVarDigits>
			</VariableValue>
			<PropertyValue>
				<nPropNumber>1</nPropNumber>
				<nPropValue>46.48</nPropValue>
				<nPropDigits>4</nPropDigits>
			<PropUncertainty>
				<nUncertAssessNum>1</nUncertAssessNum>
				<nStdUncertValue>1</nStdUncertValue>
			</PropUncertainty>
			</PropertyValue>
		</NumValues>
		<NumValues>
			<VariableValue>
				<nVarNumber>1</nVarNumber>
				<nVarValue>54.1</nVarValue>
				<nVarDigits>4</nVarDigits>
			</VariableValue>
			<PropertyValue>
				<nPropNumber>1</nPropNumber>
				<nPropValue>53.48</nPropValue>
				<nPropDigits>4</nPropDigits>
			<PropUncertainty>
				<nUncertAssessNum>1</nUncertAssessNum>
				<nStdUncertValue>1</nStdUncertValue>
			</PropUncertainty>
			</PropertyValue>
		</NumValues>
		<NumValues>
			<VariableValue>
				<nVarNumber>1</nVarNumber>
				<nVarValue>60.02</nVarValue>
				<nVarDigits>4</nVarDigits>
			</VariableValue>
			<PropertyValue>
				<nPropNumber>1</nPropNumber>
				<nPropValue>60.69</nPropValue>
				<nPropDigits>4</nPropDigits>
			<PropUncertainty>
				<nUncertAssessNum>1</nUncertAssessNum>
				<nStdUncertValue>1</nStdUncertValue>
			</PropUncertainty>
			</PropertyValue>
		</NumValues>
		<NumValues>
			<VariableValue>
				<nVarNumber>1</nVarNumber>
				<nVarValue>66.6</nVarValue>
				<nVarDigits>4</nVarDigits>
			</VariableValue>
			<PropertyValue>
				<nPropNumber>1</nPropNumber>
				<nPropValue>68.58</nPropValue>
				<nPropDigits>4</nPropDigits>
			<PropUncertainty>
				<nUncertAssessNum>1</nUncertAssessNum>
				<nStdUncertValue>1</nStdUncertValue>
			</PropUncertainty>
			</PropertyValue>
		</NumValues>
		<NumValues>
			<VariableValue>
				<nVarNumber>1</nVarNumber>
				<nVarValue>73.9</nVarValue>
				<nVarDigits>4</nVarDigits>
			</VariableValue>
			<PropertyValue>
				<nPropNumber>1</nPropNumber>
				<nPropValue>76.99</nPropValue>
				<nPropDigits>4</nPropDigits>
			<PropUncertainty>
				<nUncertAssessNum>1</nUncertAssessNum>
				<nStdUncertValue>1</nStdUncertValue>
			</PropUncertainty>
			</PropertyValue>
		</NumValues>
		<NumValues>
			<VariableValue>
				<nVarNumber>1</nVarNumber>
				<nVarValue>82.01</nVarValue>
				<nVarDigits>4</nVarDigits>
			</VariableValue>
			<PropertyValue>
				<nPropNumber>1</nPropNumber>
				<nPropValue>86.29</nPropValue>
				<nPropDigits>4</nPropDigits>
			<PropUncertainty>
				<nUncertAssessNum>1</nUncertAssessNum>
				<nStdUncertValue>1</nStdUncertValue>
			</PropUncertainty>
			</PropertyValue>
		</NumValues>
		<NumValues>
			<VariableValue>
				<nVarNumber>1</nVarNumber>
				<nVarValue>91.02</nVarValue>
				<nVarDigits>4</nVarDigits>
			</VariableValue>
			<PropertyValue>
				<nPropNumber>1</nPropNumber>
				<nPropValue>96.16</nPropValue>
				<nPropDigits>4</nPropDigits>
			<PropUncertainty>
				<nUncertAssessNum>1</nUncertAssessNum>
				<nStdUncertValue>1</nStdUncertValue>
			</PropUncertainty>
			</PropertyValue>
		</NumValues>
		<NumValues>
			<VariableValue>
				<nVarNumber>1</nVarNumber>
				<nVarValue>101.01</nVarValue>
				<nVarDigits>5</nVarDigits>
			</VariableValue>
			<PropertyValue>
				<nPropNumber>1</nPropNumber>
				<nPropValue>105.66</nPropValue>
				<nPropDigits>5</nPropDigits>
			<PropUncertainty>
				<nUncertAssessNum>1</nUncertAssessNum>
				<nStdUncertValue>1</nStdUncertValue>
			</PropUncertainty>
			</PropertyValue>
		</NumValues>
		<NumValues>
			<VariableValue>
				<nVarNumber>1</nVarNumber>
				<nVarValue>111.12</nVarValue>
				<nVarDigits>5</nVarDigits>
			</VariableValue>
			<PropertyValue>
				<nPropNumber>1</nPropNumber>
				<nPropValue>114.82</nPropValue>
				<nPropDigits>5</nPropDigits>
			<PropUncertainty>
				<nUncertAssessNum>1</nUncertAssessNum>
				<nStdUncertValue>1</nStdUncertValue>
			</PropUncertainty>
			</PropertyValue>
		</NumValues>
		<NumValues>
			<VariableValue>
				<nVarNumber>1</nVarNumber>
				<nVarValue>121.18</nVarValue>
				<nVarDigits>5</nVarDigits>
			</VariableValue>
			<PropertyValue>
				<nPropNumber>1</nPropNumber>
				<nPropValue>123.69</nPropValue>
				<nPropDigits>5</nPropDigits>
			<PropUncertainty>
				<nUncertAssessNum>1</nUncertAssessNum>
				<nStdUncertValue>1</nStdUncertValue>
			</PropUncertainty>
			</PropertyValue>
		</NumValues>
		<NumValues>
			<VariableValue>
				<nVarNumber>1</nVarNumber>
				<nVarValue>131.26</nVarValue>
				<nVarDigits>5</nVarDigits>
			</VariableValue>
			<PropertyValue>
				<nPropNumber>1</nPropNumber>
				<nPropValue>131.77</nPropValue>
				<nPropDigits>5</nPropDigits>
			<PropUncertainty>
				<nUncertAssessNum>1</nUncertAssessNum>
				<nStdUncertValue>1</nStdUncertValue>
			</PropUncertainty>
			</PropertyValue>
		</NumValues>
		<NumValues>
			<VariableValue>
				<nVarNumber>1</nVarNumber>
				<nVarValue>141.3</nVarValue>
				<nVarDigits>5</nVarDigits>
			</VariableValue>
			<PropertyValue>
				<nPropNumber>1</nPropNumber>
				<nPropValue>139.4</nPropValue>
				<nPropDigits>5</nPropDigits>
			<PropUncertainty>
				<nUncertAssessNum>1</nUncertAssessNum>
				<nStdUncertValue>1</nStdUncertValue>
			</PropUncertainty>
			</PropertyValue>
		</NumValues>
		<NumValues>
			<VariableValue>
				<nVarNumber>1</nVarNumber>
				<nVarValue>151.42</nVarValue>
				<nVarDigits>5</nVarDigits>
			</VariableValue>
			<PropertyValue>
				<nPropNumber>1</nPropNumber>
				<nPropValue>146.8</nPropValue>
				<nPropDigits>5</nPropDigits>
			<PropUncertainty>
				<nUncertAssessNum>1</nUncertAssessNum>
				<nStdUncertValue>1</nStdUncertValue>
			</PropUncertainty>
			</PropertyValue>
		</NumValues>
		<NumValues>
			<VariableValue>
				<nVarNumber>1</nVarNumber>
				<nVarValue>161.5</nVarValue>
				<nVarDigits>5</nVarDigits>
			</VariableValue>
			<PropertyValue>
				<nPropNumber>1</nPropNumber>
				<nPropValue>153.74</nPropValue>
				<nPropDigits>5</nPropDigits>
			<PropUncertainty>
				<nUncertAssessNum>1</nUncertAssessNum>
				<nStdUncertValue>1</nStdUncertValue>
			</PropUncertainty>
			</PropertyValue>
		</NumValues>
		<NumValues>
			<VariableValue>
				<nVarNumber>1</nVarNumber>
				<nVarValue>171.54</nVarValue>
				<nVarDigits>5</nVarDigits>
			</VariableValue>
			<PropertyValue>
				<nPropNumber>1</nPropNumber>
				<nPropValue>160.22</nPropValue>
				<nPropDigits>5</nPropDigits>
			<PropUncertainty>
				<nUncertAssessNum>1</nUncertAssessNum>
				<nStdUncertValue>1</nStdUncertValue>
			</PropUncertainty>
			</PropertyValue>
		</NumValues>
		<NumValues>
			<VariableValue>
				<nVarNumber>1</nVarNumber>
				<nVarValue>181.66</nVarValue>
				<nVarDigits>5</nVarDigits>
			</VariableValue>
			<PropertyValue>
				<nPropNumber>1</nPropNumber>
				<nPropValue>166.86</nPropValue>
				<nPropDigits>5</nPropDigits>
			<PropUncertainty>
				<nUncertAssessNum>1</nUncertAssessNum>
				<nStdUncertValue>1</nStdUncertValue>
			</PropUncertainty>
			</PropertyValue>
		</NumValues>
		<NumValues>
			<VariableValue>
				<nVarNumber>1</nVarNumber>
				<nVarValue>191.73</nVarValue>
				<nVarDigits>5</nVarDigits>
			</VariableValue>
			<PropertyValue>
				<nPropNumber>1</nPropNumber>
				<nPropValue>172.88</nPropValue>
				<nPropDigits>5</nPropDigits>
			<PropUncertainty>
				<nUncertAssessNum>1</nUncertAssessNum>
				<nStdUncertValue>1</nStdUncertValue>
			</PropUncertainty>
			</PropertyValue>
		</NumValues>
		<NumValues>
			<VariableValue>
				<nVarNumber>1</nVarNumber>
				<nVarValue>201.82</nVarValue>
				<nVarDigits>5</nVarDigits>
			</VariableValue>
			<PropertyValue>
				<nPropNumber>1</nPropNumber>
				<nPropValue>178.86</nPropValue>
				<nPropDigits>5</nPropDigits>
			<PropUncertainty>
				<nUncertAssessNum>1</nUncertAssessNum>
				<nStdUncertValue>1</nStdUncertValue>
			</PropUncertainty>
			</PropertyValue>
		</NumValues>
		<NumValues>
			<VariableValue>
				<nVarNumber>1</nVarNumber>
				<nVarValue>211.9</nVarValue>
				<nVarDigits>5</nVarDigits>
			</VariableValue>
			<PropertyValue>
				<nPropNumber>1</nPropNumber>
				<nPropValue>184.39</nPropValue>
				<nPropDigits>5</nPropDigits>
			<PropUncertainty>
				<nUncertAssessNum>1</nUncertAssessNum>
				<nStdUncertValue>1</nStdUncertValue>
			</PropUncertainty>
			</PropertyValue>
		</NumValues>
		<NumValues>
			<VariableValue>
				<nVarNumber>1</nVarNumber>
				<nVarValue>221.98</nVarValue>
				<nVarDigits>5</nVarDigits>
			</VariableValue>
			<PropertyValue>
				<nPropNumber>1</nPropNumber>
				<nPropValue>189.47</nPropValue>
				<nPropDigits>5</nPropDigits>
			<PropUncertainty>
				<nUncertAssessNum>1</nUncertAssessNum>
				<nStdUncertValue>1</nStdUncertValue>
			</PropUncertainty>
			</PropertyValue>
		</NumValues>
		<NumValues>
			<VariableValue>
				<nVarNumber>1</nVarNumber>
				<nVarValue>232.06</nVarValue>
				<nVarDigits>5</nVarDigits>
			</VariableValue>
			<PropertyValue>
				<nPropNumber>1</nPropNumber>
				<nPropValue>194.35</nPropValue>
				<nPropDigits>5</nPropDigits>
			<PropUncertainty>
				<nUncertAssessNum>1</nUncertAssessNum>
				<nStdUncertValue>1</nStdUncertValue>
			</PropUncertainty>
			</PropertyValue>
		</NumValues>
		<NumValues>
			<VariableValue>
				<nVarNumber>1</nVarNumber>
				<nVarValue>242.14</nVarValue>
				<nVarDigits>5</nVarDigits>
			</VariableValue>
			<PropertyValue>
				<nPropNumber>1</nPropNumber>
				<nPropValue>198.79</nPropValue>
				<nPropDigits>5</nPropDigits>
			<PropUncertainty>
				<nUncertAssessNum>1</nUncertAssessNum>
				<nStdUncertValue>1</nStdUncertValue>
			</PropUncertainty>
			</PropertyValue>
		</NumValues>
		<NumValues>
			<VariableValue>
				<nVarNumber>1</nVarNumber>
				<nVarValue>252.17</nVarValue>
				<nVarDigits>5</nVarDigits>
			</VariableValue>
			<PropertyValue>
				<nPropNumber>1</nPropNumber>
				<nPropValue>203.72</nPropValue>
				<nPropDigits>5</nPropDigits>
			<PropUncertainty>
				<nUncertAssessNum>1</nUncertAssessNum>
				<nStdUncertValue>1</nStdUncertValue>
			</PropUncertainty>
			</PropertyValue>
		</NumValues>
		<NumValues>
			<VariableValue>
				<nVarNumber>1</nVarNumber>
				<nVarValue>262.24</nVarValue>
				<nVarDigits>5</nVarDigits>
			</VariableValue>
			<PropertyValue>
				<nPropNumber>1</nPropNumber>
				<nPropValue>207.6</nPropValue>
				<nPropDigits>5</nPropDigits>
			<PropUncertainty>
				<nUncertAssessNum>1</nUncertAssessNum>
				<nStdUncertValue>1</nStdUncertValue>
			</PropUncertainty>
			</PropertyValue>
		</NumValues>
		<NumValues>
			<VariableValue>
				<nVarNumber>1</nVarNumber>
				<nVarValue>272.38</nVarValue>
				<nVarDigits>5</nVarDigits>
			</VariableValue>
			<PropertyValue>
				<nPropNumber>1</nPropNumber>
				<nPropValue>211.23</nPropValue>
				<nPropDigits>5</nPropDigits>
			<PropUncertainty>
				<nUncertAssessNum>1</nUncertAssessNum>
				<nStdUncertValue>1</nStdUncertValue>
			</PropUncertainty>
			</PropertyValue>
		</NumValues>
		<NumValues>
			<VariableValue>
				<nVarNumber>1</nVarNumber>
				<nVarValue>282.45</nVarValue>
				<nVarDigits>5</nVarDigits>
			</VariableValue>
			<PropertyValue>
				<nPropNumber>1</nPropNumber>
				<nPropValue>215.07</nPropValue>
				<nPropDigits>5</nPropDigits>
			<PropUncertainty>
				<nUncertAssessNum>1</nUncertAssessNum>
				<nStdUncertValue>1</nStdUncertValue>
			</PropUncertainty>
			</PropertyValue>
		</NumValues>
		<NumValues>
			<VariableValue>
				<nVarNumber>1</nVarNumber>
				<nVarValue>292.43</nVarValue>
				<nVarDigits>5</nVarDigits>
			</VariableValue>
			<PropertyValue>
				<nPropNumber>1</nPropNumber>
				<nPropValue>218.89</nPropValue>
				<nPropDigits>5</nPropDigits>
			<PropUncertainty>
				<nUncertAssessNum>1</nUncertAssessNum>
				<nStdUncertValue>1</nStdUncertValue>
			</PropUncertainty>
			</PropertyValue>
		</NumValues>
		<NumValues>
			<VariableValue>
				<nVarNumber>1</nVarNumber>
				<nVarValue>302.51</nVarValue>
				<nVarDigits>5</nVarDigits>
			</VariableValue>
			<PropertyValue>
				<nPropNumber>1</nPropNumber>
				<nPropValue>222</nPropValue>
				<nPropDigits>5</nPropDigits>
			<PropUncertainty>
				<nUncertAssessNum>1</nUncertAssessNum>
				<nStdUncertValue>1</nStdUncertValue>
			</PropUncertainty>
			</PropertyValue>
		</NumValues>
	</PureOrMixtureData>
	<PureOrMixtureData>
		<Component>
			<RegNum>
				<nOrgNum>1</nOrgNum>
			</RegNum>
			<nSampleNm>1</nSampleNm>
		</Component>
		<eExpPurpose>Principal objective of the work</eExpPurpose>
		<sCompiler>AB</sCompiler>
		<sContributor>TRC</sContributor>
		<dateDateAdded>6/3/2014</dateDateAdded>
		<Property>
			<nPropNumber>1</nPropNumber>
			<Property-MethodID>
				<PropertyGroup>
					<HeatCapacityAndDerivedProp>
						<ePropName>Molar heat capacity at constant pressure, J/K/mol</ePropName>
						<sMethodName>Relaxation calorimetry, quantum design PPMS</sMethodName>
					</HeatCapacityAndDerivedProp>
				</PropertyGroup>
			</Property-MethodID>
			<PropPhaseID>
				<ePropPhase>Crystal</ePropPhase>
			</PropPhaseID>
			<ePresentation>Direct value, X</ePresentation>
			<PropUncertainty>
				<nUncertAssessNum>1</nUncertAssessNum>
				<sUncertEvaluator>Author</sUncertEvaluator>
			</PropUncertainty>
		</Property>
		<PhaseID>
				<ePhase>Crystal</ePhase>
		</PhaseID>
		<Constraint>
			<ConstraintID>
				<ConstraintType>
					<ePressure>Pressure, kPa</ePressure>
				</ConstraintType>
			</ConstraintID>
			<nConstraintValue>101.325</nConstraintValue>
			<nConstrDigits>6</nConstrDigits>
		</Constraint>
		<Variable>
			<nVarNumber>1</nVarNumber>
			<VariableID>
				<VariableType>
					<eTemperature>Temperature, K</eTemperature>
				</VariableType>
			</VariableID>
		</Variable>
		<NumValues>
			<VariableValue>
				<nVarNumber>1</nVarNumber>
				<nVarValue>1</nVarValue>
				<nVarDigits>1</nVarDigits>
			</VariableValue>
			<PropertyValue>
				<nPropNumber>1</nPropNumber>
				<nPropValue>.000881</nPropValue>
				<nPropDigits>3</nPropDigits>
			<PropUncertainty>
				<nUncertAssessNum>1</nUncertAssessNum>
				<nStdUncertValue>2.1</nStdUncertValue>
			</PropUncertainty>
			</PropertyValue>
		</NumValues>
		<NumValues>
			<VariableValue>
				<nVarNumber>1</nVarNumber>
				<nVarValue>2</nVarValue>
				<nVarDigits>1</nVarDigits>
			</VariableValue>
			<PropertyValue>
				<nPropNumber>1</nPropNumber>
				<nPropValue>.00495</nPropValue>
				<nPropDigits>3</nPropDigits>
			<PropUncertainty>
				<nUncertAssessNum>1</nUncertAssessNum>
				<nStdUncertValue>2.1</nStdUncertValue>
			</PropUncertainty>
			</PropertyValue>
		</NumValues>
		<NumValues>
			<VariableValue>
				<nVarNumber>1</nVarNumber>
				<nVarValue>3</nVarValue>
				<nVarDigits>1</nVarDigits>
			</VariableValue>
			<PropertyValue>
				<nPropNumber>1</nPropNumber>
				<nPropValue>.0165</nPropValue>
				<nPropDigits>3</nPropDigits>
			<PropUncertainty>
				<nUncertAssessNum>1</nUncertAssessNum>
				<nStdUncertValue>2.1</nStdUncertValue>
			</PropUncertainty>
			</PropertyValue>
		</NumValues>
		<NumValues>
			<VariableValue>
				<nVarNumber>1</nVarNumber>
				<nVarValue>4</nVarValue>
				<nVarDigits>1</nVarDigits>
			</VariableValue>
			<PropertyValue>
				<nPropNumber>1</nPropNumber>
				<nPropValue>.0421</nPropValue>
				<nPropDigits>3</nPropDigits>
			<PropUncertainty>
				<nUncertAssessNum>1</nUncertAssessNum>
				<nStdUncertValue>2.1</nStdUncertValue>
			</PropUncertainty>
			</PropertyValue>
		</NumValues>
		<NumValues>
			<VariableValue>
				<nVarNumber>1</nVarNumber>
				<nVarValue>5</nVarValue>
				<nVarDigits>1</nVarDigits>
			</VariableValue>
			<PropertyValue>
				<nPropNumber>1</nPropNumber>
				<nPropValue>.0907</nPropValue>
				<nPropDigits>3</nPropDigits>
			<PropUncertainty>
				<nUncertAssessNum>1</nUncertAssessNum>
				<nStdUncertValue>2.1</nStdUncertValue>
			</PropUncertainty>
			</PropertyValue>
		</NumValues>
		<NumValues>
			<VariableValue>
				<nVarNumber>1</nVarNumber>
				<nVarValue>6</nVarValue>
				<nVarDigits>1</nVarDigits>
			</VariableValue>
			<PropertyValue>
				<nPropNumber>1</nPropNumber>
				<nPropValue>.174</nPropValue>
				<nPropDigits>3</nPropDigits>
			<PropUncertainty>
				<nUncertAssessNum>1</nUncertAssessNum>
				<nStdUncertValue>2.1</nStdUncertValue>
			</PropUncertainty>
			</PropertyValue>
		</NumValues>
		<NumValues>
			<VariableValue>
				<nVarNumber>1</nVarNumber>
				<nVarValue>7</nVarValue>
				<nVarDigits>1</nVarDigits>
			</VariableValue>
			<PropertyValue>
				<nPropNumber>1</nPropNumber>
				<nPropValue>.308</nPropValue>
				<nPropDigits>3</nPropDigits>
			<PropUncertainty>
				<nUncertAssessNum>1</nUncertAssessNum>
				<nStdUncertValue>2.1</nStdUncertValue>
			</PropUncertainty>
			</PropertyValue>
		</NumValues>
		<NumValues>
			<VariableValue>
				<nVarNumber>1</nVarNumber>
				<nVarValue>8</nVarValue>
				<nVarDigits>1</nVarDigits>
			</VariableValue>
			<PropertyValue>
				<nPropNumber>1</nPropNumber>
				<nPropValue>.505</nPropValue>
				<nPropDigits>3</nPropDigits>
			<PropUncertainty>
				<nUncertAssessNum>1</nUncertAssessNum>
				<nStdUncertValue>2.1</nStdUncertValue>
			</PropUncertainty>
			</PropertyValue>
		</NumValues>
		<NumValues>
			<VariableValue>
				<nVarNumber>1</nVarNumber>
				<nVarValue>9</nVarValue>
				<nVarDigits>1</nVarDigits>
			</VariableValue>
			<PropertyValue>
				<nPropNumber>1</nPropNumber>
				<nPropValue>.781</nPropValue>
				<nPropDigits>3</nPropDigits>
			<PropUncertainty>
				<nUncertAssessNum>1</nUncertAssessNum>
				<nStdUncertValue>2.1</nStdUncertValue>
			</PropUncertainty>
			</PropertyValue>
		</NumValues>
		<NumValues>
			<VariableValue>
				<nVarNumber>1</nVarNumber>
				<nVarValue>10</nVarValue>
				<nVarDigits>2</nVarDigits>
			</VariableValue>
			<PropertyValue>
				<nPropNumber>1</nPropNumber>
				<nPropValue>1.14</nPropValue>
				<nPropDigits>3</nPropDigits>
			<PropUncertainty>
				<nUncertAssessNum>1</nUncertAssessNum>
				<nStdUncertValue>1.2</nStdUncertValue>
			</PropUncertainty>
			</PropertyValue>
		</NumValues>
		<NumValues>
			<VariableValue>
				<nVarNumber>1</nVarNumber>
				<nVarValue>11</nVarValue>
				<nVarDigits>2</nVarDigits>
			</VariableValue>
			<PropertyValue>
				<nPropNumber>1</nPropNumber>
				<nPropValue>1.59</nPropValue>
				<nPropDigits>3</nPropDigits>
			<PropUncertainty>
				<nUncertAssessNum>1</nUncertAssessNum>
				<nStdUncertValue>1.2</nStdUncertValue>
			</PropUncertainty>
			</PropertyValue>
		</NumValues>
		<NumValues>
			<VariableValue>
				<nVarNumber>1</nVarNumber>
				<nVarValue>12</nVarValue>
				<nVarDigits>2</nVarDigits>
			</VariableValue>
			<PropertyValue>
				<nPropNumber>1</nPropNumber>
				<nPropValue>2.12</nPropValue>
				<nPropDigits>3</nPropDigits>
			<PropUncertainty>
				<nUncertAssessNum>1</nUncertAssessNum>
				<nStdUncertValue>1.2</nStdUncertValue>
			</PropUncertainty>
			</PropertyValue>
		</NumValues>
		<NumValues>
			<VariableValue>
				<nVarNumber>1</nVarNumber>
				<nVarValue>13</nVarValue>
				<nVarDigits>2</nVarDigits>
			</VariableValue>
			<PropertyValue>
				<nPropNumber>1</nPropNumber>
				<nPropValue>2.73</nPropValue>
				<nPropDigits>3</nPropDigits>
			<PropUncertainty>
				<nUncertAssessNum>1</nUncertAssessNum>
				<nStdUncertValue>1.2</nStdUncertValue>
			</PropUncertainty>
			</PropertyValue>
		</NumValues>
		<NumValues>
			<VariableValue>
				<nVarNumber>1</nVarNumber>
				<nVarValue>14</nVarValue>
				<nVarDigits>2</nVarDigits>
			</VariableValue>
			<PropertyValue>
				<nPropNumber>1</nPropNumber>
				<nPropValue>3.42</nPropValue>
				<nPropDigits>3</nPropDigits>
			<PropUncertainty>
				<nUncertAssessNum>1</nUncertAssessNum>
				<nStdUncertValue>1.2</nStdUncertValue>
			</PropUncertainty>
			</PropertyValue>
		</NumValues>
		<NumValues>
			<VariableValue>
				<nVarNumber>1</nVarNumber>
				<nVarValue>15</nVarValue>
				<nVarDigits>2</nVarDigits>
			</VariableValue>
			<PropertyValue>
				<nPropNumber>1</nPropNumber>
				<nPropValue>4.17</nPropValue>
				<nPropDigits>3</nPropDigits>
			<PropUncertainty>
				<nUncertAssessNum>1</nUncertAssessNum>
				<nStdUncertValue>1.2</nStdUncertValue>
			</PropUncertainty>
			</PropertyValue>
		</NumValues>
		<NumValues>
			<VariableValue>
				<nVarNumber>1</nVarNumber>
				<nVarValue>16</nVarValue>
				<nVarDigits>2</nVarDigits>
			</VariableValue>
			<PropertyValue>
				<nPropNumber>1</nPropNumber>
				<nPropValue>4.99</nPropValue>
				<nPropDigits>3</nPropDigits>
			<PropUncertainty>
				<nUncertAssessNum>1</nUncertAssessNum>
				<nStdUncertValue>1.2</nStdUncertValue>
			</PropUncertainty>
			</PropertyValue>
		</NumValues>
		<NumValues>
			<VariableValue>
				<nVarNumber>1</nVarNumber>
				<nVarValue>17</nVarValue>
				<nVarDigits>2</nVarDigits>
			</VariableValue>
			<PropertyValue>
				<nPropNumber>1</nPropNumber>
				<nPropValue>5.87</nPropValue>
				<nPropDigits>3</nPropDigits>
			<PropUncertainty>
				<nUncertAssessNum>1</nUncertAssessNum>
				<nStdUncertValue>1.2</nStdUncertValue>
			</PropUncertainty>
			</PropertyValue>
		</NumValues>
		<NumValues>
			<VariableValue>
				<nVarNumber>1</nVarNumber>
				<nVarValue>18</nVarValue>
				<nVarDigits>2</nVarDigits>
			</VariableValue>
			<PropertyValue>
				<nPropNumber>1</nPropNumber>
				<nPropValue>6.81</nPropValue>
				<nPropDigits>3</nPropDigits>
			<PropUncertainty>
				<nUncertAssessNum>1</nUncertAssessNum>
				<nStdUncertValue>1.2</nStdUncertValue>
			</PropUncertainty>
			</PropertyValue>
		</NumValues>
		<NumValues>
			<VariableValue>
				<nVarNumber>1</nVarNumber>
				<nVarValue>19</nVarValue>
				<nVarDigits>2</nVarDigits>
			</VariableValue>
			<PropertyValue>
				<nPropNumber>1</nPropNumber>
				<nPropValue>7.8</nPropValue>
				<nPropDigits>3</nPropDigits>
			<PropUncertainty>
				<nUncertAssessNum>1</nUncertAssessNum>
				<nStdUncertValue>1.2</nStdUncertValue>
			</PropUncertainty>
			</PropertyValue>
		</NumValues>
		<NumValues>
			<VariableValue>
				<nVarNumber>1</nVarNumber>
				<nVarValue>20</nVarValue>
				<nVarDigits>2</nVarDigits>
			</VariableValue>
			<PropertyValue>
				<nPropNumber>1</nPropNumber>
				<nPropValue>8.84</nPropValue>
				<nPropDigits>3</nPropDigits>
			<PropUncertainty>
				<nUncertAssessNum>1</nUncertAssessNum>
				<nStdUncertValue>1.2</nStdUncertValue>
			</PropUncertainty>
			</PropertyValue>
		</NumValues>
		<NumValues>
			<VariableValue>
				<nVarNumber>1</nVarNumber>
				<nVarValue>25</nVarValue>
				<nVarDigits>2</nVarDigits>
			</VariableValue>
			<PropertyValue>
				<nPropNumber>1</nPropNumber>
				<nPropValue>14.67</nPropValue>
				<nPropDigits>4</nPropDigits>
			<PropUncertainty>
				<nUncertAssessNum>1</nUncertAssessNum>
				<nStdUncertValue>1.2</nStdUncertValue>
			</PropUncertainty>
			</PropertyValue>
		</NumValues>
		<NumValues>
			<VariableValue>
				<nVarNumber>1</nVarNumber>
				<nVarValue>30</nVarValue>
				<nVarDigits>2</nVarDigits>
			</VariableValue>
			<PropertyValue>
				<nPropNumber>1</nPropNumber>
				<nPropValue>21.23</nPropValue>
				<nPropDigits>4</nPropDigits>
			<PropUncertainty>
				<nUncertAssessNum>1</nUncertAssessNum>
				<nStdUncertValue>1.2</nStdUncertValue>
			</PropUncertainty>
			</PropertyValue>
		</NumValues>
		<NumValues>
			<VariableValue>
				<nVarNumber>1</nVarNumber>
				<nVarValue>35</nVarValue>
				<nVarDigits>2</nVarDigits>
			</VariableValue>
			<PropertyValue>
				<nPropNumber>1</nPropNumber>
				<nPropValue>28.14</nPropValue>
				<nPropDigits>4</nPropDigits>
