Repository: chalklab/CakePHP_TRC

## CakePHP Website to Process NIST TRC ThermoML Data
This CakePHP website was created to ingest thermophysical property data in the IUPAC ThermoML XML format from
[https://trc.nist.gov/ThermoML.html](https://trc.nist.gov/ThermoML.html) into a relational database (MySQL).
The intent was to create a REST website where the data could be searched, viewed and download in other formats,
including SciData JSON-LD.

Subsequently, the code was updated to convert the script that created the SciData JSON-LD to use a library class
(a model file in CakePHP) that could be used for other projects.

Information about aspects of the code can be found in each of the folders.

File: app/webroot/files/trc/jct/j.jct.2014.02.006.xml (part 1 of 4)
<?xml version="1.0" encoding="UTF-8"?>
<!--Created by Guided Data Capture (GDC) Software (http://www.trc.nist.gov)-->
<DataReport
	xmlns = "http://www.iupac.org/namespaces/ThermoML"
	xmlns:xsi = "http://www.w3.org/2001/XMLSchema-instance"
	xsi:schemaLocation="http://www.iupac.org/namespaces/ThermoML http://trc.nist.gov/ThermoML.xsd">
	<Version>
		<nVersionMajor>2</nVersionMajor>
		<nVersionMinor>0</nVersionMinor>
	</Version>
	<Citation>
		<eType>journal</eType>
		<eSourceType>Original</eSourceType>
		<sAuthor>Chen, S.[Sanping]</sAuthor>
		<sAuthor>Shi, Q.[Quan]</sAuthor>
		<sAuthor>Xia, Z.[Zhengqiang]</sAuthor>
		<sAuthor>Yue, K.[Kefen]</sAuthor>
		<sAuthor>Gao, S.[Shengli]</sAuthor>
		<sAuthor>Woodfield, B. F.[Brian F.]</sAuthor>
		<sPubName>J. Chem. Thermodyn.</sPubName>
		<yrPubYr>2014</yrPubYr>
		<dateCit>2014-06-18</dateCit>
		<sTitle>Magneto-structural correlation and low temperature heat capacity of a Mn (III) quadridentate Schiff-base coordination compound</sTitle>
		<sKeyword>Mn (III) Schiff-base compound</sKeyword>
		<sKeyword>Crystal structure</sKeyword>
		<sKeyword>Magnetic property</sKeyword>
		<sKeyword>Heat capacity</sKeyword>
		<sKeyword>PPMS</sKeyword>
		<sDOI>10.1016/j.jct.2014.02.006</sDOI>
		<sVol>74</sVol>
		<sPage>247-254</sPage>
	</Citation>
	<Compound>
		<RegNum>
			<nOrgNum>1</nOrgNum>
		</RegNum>
		<sCommonName>bis[.mu.-[4-chloro-2-[[[2-[[[5-chloro-2-(hydroxy-.kappa.O)phenyl]methylene]amino-.kappa.N]ethyl]imino-.kappa.N]methyl]phenolato(2-)-.kappa.O:.kappa.O]]bis(thiocyanato-.kappa.N)dimanganese</sCommonName>
		<sFormulaMolec>C34H24Cl4Mn2N6O4S2</sFormulaMolec>
		<Sample>
			<nSampleNm>1</nSampleNm>
			<eSource>Synthesized by the authors</eSource>
			<purity>
				<nStep>1</nStep>
				<ePurifMethod>Dried by vacuum heating</ePurifMethod>
				<ePurifMethod>Solvent extraction</ePurifMethod>
			</purity>
			<purity>
				<nStep>1</nStep>
				<nPurityMass>97</nPurityMass>
				<nPurityMassDigits>2</nPurityMassDigits>
				<eAnalMeth>Estimated by the compiler</eAnalMeth>
			</purity>
		</Sample>
	</Compound>
	<PureOrMixtureData>
		<Component>
			<RegNum>
				<nOrgNum>1</nOrgNum>
			</RegNum>
			<nSampleNm>1</nSampleNm>
		</Component>
		<eExpPurpose>Principal objective of the work</eExpPurpose>
		<sCompiler>AB</sCompiler>
		<sContributor>TRC</sContributor>
		<dateDateAdded>6/18/2014</dateDateAdded>
		<Property>
			<nPropNumber>1</nPropNumber>
			<Property-MethodID>
				<PropertyGroup>
					<VolumetricProp>
						<ePropName>Mass density, kg/m3</ePropName>
						<eMethodName>X-ray diffraction</eMethodName>
					</VolumetricProp>
				</PropertyGroup>
			</Property-MethodID>
			<PropPhaseID>
				<ePropPhase>Crystal</ePropPhase>
			</PropPhaseID>
			<ePresentation>Direct value, X</ePresentation>
		</Property>
		<PhaseID>
				<ePhase>Crystal</ePhase>
		</PhaseID>
		<Constraint>
			<ConstraintID>
				<ConstraintType>
					<ePressure>Pressure, kPa</ePressure>
				</ConstraintType>
			</ConstraintID>
			<nConstraintValue>101.325</nConstraintValue>
			<nConstrDigits>6</nConstrDigits>
		</Constraint>
		<Variable>
			<nVarNumber>1</nVarNumber>
			<VariableID>
				<VariableType>
					<eTemperature>Temperature, K</eTemperature>
				</VariableType>
			</VariableID>
			<VarUncertainty>
				<nUncertAssessNum>1</nUncertAssessNum>
				<sUncertEvaluator>Author</sUncertEvaluator>
			</VarUncertainty>
		</Variable>
		<NumValues>
			<VariableValue>
				<nVarNumber>1</nVarNumber>
				<nVarValue>296</nVarValue>
				<nVarDigits>3</nVarDigits>
			<VarUncertainty>
				<nUncertAssessNum>1</nUncertAssessNum>
				<nStdUncertValue>2</nStdUncertValue>
			</VarUncertainty>
			</VariableValue>
			<PropertyValue>
				<nPropNumber>1</nPropNumber>
				<nPropValue>1651</nPropValue>
				<nPropDigits>4</nPropDigits>
			</PropertyValue>
		</NumValues>
	</PureOrMixtureData>
	<PureOrMixtureData>
		<Component>
			<RegNum>
				<nOrgNum>1</nOrgNum>
			</RegNum>
			<nSampleNm>1</nSampleNm>
		</Component>
		<eExpPurpose>Principal objective of the work</eExpPurpose>
		<sCompiler>AB</sCompiler>
		<sContributor>TRC</sContributor>
		<dateDateAdded>6/18/2014</dateDateAdded>
		<Property>
			<nPropNumber>1</nPropNumber>
			<Property-MethodID>
				<PropertyGroup>
					<HeatCapacityAndDerivedProp>
						<ePropName>Molar heat capacity at constant pressure, J/K/mol</ePropName>
						<sMethodName>Relaxation Calorimetry - Quantum Design PPMS</sMethodName>
					</HeatCapacityAndDerivedProp>
				</PropertyGroup>
			</Property-MethodID>
			<PropPhaseID>
				<ePropPhase>Crystal</ePropPhase>
			</PropPhaseID>
			<ePresentation>Direct value, X</ePresentation>
			<PropUncertainty>
				<nUncertAssessNum>1</nUncertAssessNum>
				<sUncertEvaluator>Author</sUncertEvaluator>
			</PropUncertainty>
		</Property>
		<PhaseID>
				<ePhase>Crystal</ePhase>
		</PhaseID>
		<Constraint>
			<ConstraintID>
				<ConstraintType>
					<ePressure>Pressure, kPa</ePressure>
				</ConstraintType>
			</ConstraintID>
			<nConstraintValue>101.325</nConstraintValue>
			<nConstrDigits>6</nConstrDigits>
		</Constraint>
		<Variable>
			<nVarNumber>1</nVarNumber>
			<VariableID>
				<VariableType>
					<eTemperature>Temperature, K</eTemperature>
				</VariableType>
			</VariableID>
		</Variable>
		<NumValues>
			<VariableValue>
				<nVarNumber>1</nVarNumber>
				<nVarValue>1.8999</nVarValue>
				<nVarDigits>5</nVarDigits>
			</VariableValue>
			<PropertyValue>
				<nPropNumber>1</nPropNumber>
				<nPropValue>3.8271</nPropValue>
				<nPropDigits>5</nPropDigits>
			<PropUncertainty>
				<nUncertAssessNum>1</nUncertAssessNum>
				<nStdUncertValue>2</nStdUncertValue>
			</PropUncertainty>
			</PropertyValue>
		</NumValues>
		<NumValues>
			<VariableValue>
				<nVarNumber>1</nVarNumber>
				<nVarValue>1.9933</nVarValue>
				<nVarDigits>5</nVarDigits>
			</VariableValue>
			<PropertyValue>
				<nPropNumber>1</nPropNumber>
				<nPropValue>3.9588</nPropValue>
				<nPropDigits>5</nPropDigits>
			<PropUncertainty>
				<nUncertAssessNum>1</nUncertAssessNum>
				<nStdUncertValue>2</nStdUncertValue>
			</PropUncertainty>
			</PropertyValue>
		</NumValues>
		<NumValues>
			<VariableValue>
				<nVarNumber>1</nVarNumber>
				<nVarValue>2.0345</nVarValue>
				<nVarDigits>5</nVarDigits>
			</VariableValue>
			<PropertyValue>
				<nPropNumber>1</nPropNumber>
				<nPropValue>4.0272</nPropValue>
				<nPropDigits>5</nPropDigits>
			<PropUncertainty>
				<nUncertAssessNum>1</nUncertAssessNum>
				<nStdUncertValue>2</nStdUncertValue>
			</PropUncertainty>
			</PropertyValue>
		</NumValues>
		<NumValues>
			<VariableValue>
				<nVarNumber>1</nVarNumber>
				<nVarValue>2.1806</nVarValue>
				<nVarDigits>5</nVarDigits>
			</VariableValue>
			<PropertyValue>
				<nPropNumber>1</nPropNumber>
				<nPropValue>4.2857</nPropValue>
				<nPropDigits>5</nPropDigits>
			<PropUncertainty>
				<nUncertAssessNum>1</nUncertAssessNum>
				<nStdUncertValue>2</nStdUncertValue>
			</PropUncertainty>
			</PropertyValue>
		</NumValues>
		<NumValues>
			<VariableValue>
				<nVarNumber>1</nVarNumber>
				<nVarValue>2.1999</nVarValue>
				<nVarDigits>5</nVarDigits>
			</VariableValue>
			<PropertyValue>
				<nPropNumber>1</nPropNumber>
				<nPropValue>4.2967</nPropValue>
				<nPropDigits>5</nPropDigits>
			<PropUncertainty>
				<nUncertAssessNum>1</nUncertAssessNum>
				<nStdUncertValue>2</nStdUncertValue>
			</PropUncertainty>
			</PropertyValue>
		</NumValues>
		<NumValues>
			<VariableValue>
				<nVarNumber>1</nVarNumber>
				<nVarValue>2.3348</nVarValue>
				<nVarDigits>5</nVarDigits>
			</VariableValue>
			<PropertyValue>
				<nPropNumber>1</nPropNumber>
				<nPropValue>4.6034</nPropValue>
				<nPropDigits>5</nPropDigits>
			<PropUncertainty>
				<nUncertAssessNum>1</nUncertAssessNum>
				<nStdUncertValue>2</nStdUncertValue>
			</PropUncertainty>
			</PropertyValue>
		</NumValues>
		<NumValues>
			<VariableValue>
				<nVarNumber>1</nVarNumber>
				<nVarValue>2.3681</nVarValue>
				<nVarDigits>5</nVarDigits>
			</VariableValue>
			<PropertyValue>
				<nPropNumber>1</nPropNumber>
				<nPropValue>4.6401</nPropValue>
				<nPropDigits>5</nPropDigits>
			<PropUncertainty>
				<nUncertAssessNum>1</nUncertAssessNum>
				<nStdUncertValue>2</nStdUncertValue>
			</PropUncertainty>
			</PropertyValue>
		</NumValues>
		<NumValues>
			<VariableValue>
				<nVarNumber>1</nVarNumber>
				<nVarValue>2.5078</nVarValue>
				<nVarDigits>5</nVarDigits>
			</VariableValue>
			<PropertyValue>
				<nPropNumber>1</nPropNumber>
				<nPropValue>5.1681</nPropValue>
				<nPropDigits>5</nPropDigits>
			<PropUncertainty>
				<nUncertAssessNum>1</nUncertAssessNum>
				<nStdUncertValue>2</nStdUncertValue>
			</PropUncertainty>
			</PropertyValue>
		</NumValues>
		<NumValues>
			<VariableValue>
				<nVarNumber>1</nVarNumber>
				<nVarValue>2.5539</nVarValue>
				<nVarDigits>5</nVarDigits>
			</VariableValue>
			<PropertyValue>
				<nPropNumber>1</nPropNumber>
				<nPropValue>5.119</nPropValue>
				<nPropDigits>5</nPropDigits>
			<PropUncertainty>
				<nUncertAssessNum>1</nUncertAssessNum>
				<nStdUncertValue>2</nStdUncertValue>
			</PropUncertainty>
			</PropertyValue>
		</NumValues>
		<NumValues>
			<VariableValue>
				<nVarNumber>1</nVarNumber>
				<nVarValue>2.5731</nVarValue>
				<nVarDigits>5</nVarDigits>
			</VariableValue>
			<PropertyValue>
				<nPropNumber>1</nPropNumber>
				<nPropValue>5.1829</nPropValue>
				<nPropDigits>5</nPropDigits>
			<PropUncertainty>
				<nUncertAssessNum>1</nUncertAssessNum>
				<nStdUncertValue>2</nStdUncertValue>
			</PropUncertainty>
			</PropertyValue>
		</NumValues>
		<NumValues>
			<VariableValue>
				<nVarNumber>1</nVarNumber>
				<nVarValue>2.7418</nVarValue>
				<nVarDigits>5</nVarDigits>
			</VariableValue>
			<PropertyValue>
				<nPropNumber>1</nPropNumber>
				<nPropValue>5.6672</nPropValue>
				<nPropDigits>5</nPropDigits>
			<PropUncertainty>
				<nUncertAssessNum>1</nUncertAssessNum>
				<nStdUncertValue>2</nStdUncertValue>
			</PropUncertainty>
			</PropertyValue>
		</NumValues>
		<NumValues>
			<VariableValue>
				<nVarNumber>1</nVarNumber>
				<nVarValue>2.7685</nVarValue>
				<nVarDigits>5</nVarDigits>
			</VariableValue>
			<PropertyValue>
				<nPropNumber>1</nPropNumber>
				<nPropValue>5.7418</nPropValue>
				<nPropDigits>5</nPropDigits>
			<PropUncertainty>
				<nUncertAssessNum>1</nUncertAssessNum>
				<nStdUncertValue>2</nStdUncertValue>
			</PropUncertainty>
			</PropertyValue>
		</NumValues>
		<NumValues>
			<VariableValue>
				<nVarNumber>1</nVarNumber>
				<nVarValue>2.8422</nVarValue>
				<nVarDigits>5</nVarDigits>
			</VariableValue>
			<PropertyValue>
				<nPropNumber>1</nPropNumber>
				<nPropValue>5.9811</nPropValue>
				<nPropDigits>5</nPropDigits>
			<PropUncertainty>
				<nUncertAssessNum>1</nUncertAssessNum>
				<nStdUncertValue>2</nStdUncertValue>
			</PropUncertainty>
			</PropertyValue>
		</NumValues>
		<NumValues>
			<VariableValue>
				<nVarNumber>1</nVarNumber>
				<nVarValue>2.9263</nVarValue>
				<nVarDigits>5</nVarDigits>
			</VariableValue>
			<PropertyValue>
				<nPropNumber>1</nPropNumber>
				<nPropValue>6.0473</nPropValue>
				<nPropDigits>5</nPropDigits>
			<PropUncertainty>
				<nUncertAssessNum>1</nUncertAssessNum>
				<nStdUncertValue>2</nStdUncertValue>
			</PropUncertainty>
			</PropertyValue>
		</NumValues>
		<NumValues>
			<VariableValue>
				<nVarNumber>1</nVarNumber>
				<nVarValue>2.936</nVarValue>
				<nVarDigits>5</nVarDigits>
			</VariableValue>
			<PropertyValue>
				<nPropNumber>1</nPropNumber>
				<nPropValue>6.3041</nPropValue>
				<nPropDigits>5</nPropDigits>
			<PropUncertainty>
				<nUncertAssessNum>1</nUncertAssessNum>
				<nStdUncertValue>2</nStdUncertValue>
			</PropUncertainty>
			</PropertyValue>
		</NumValues>
		<NumValues>
			<VariableValue>
				<nVarNumber>1</nVarNumber>
				<nVarValue>3.0734</nVarValue>
				<nVarDigits>5</nVarDigits>
			</VariableValue>
			<PropertyValue>
				<nPropNumber>1</nPropNumber>
				<nPropValue>6.6386</nPropValue>
				<nPropDigits>5</nPropDigits>
			<PropUncertainty>
				<nUncertAssessNum>1</nUncertAssessNum>
				<nStdUncertValue>2</nStdUncertValue>
			</PropUncertainty>
			</PropertyValue>
		</NumValues>
		<NumValues>
			<VariableValue>
				<nVarNumber>1</nVarNumber>
				<nVarValue>3.0965</nVarValue>
				<nVarDigits>5</nVarDigits>
			</VariableValue>
			<PropertyValue>
				<nPropNumber>1</nPropNumber>
				<nPropValue>6.8723</nPropValue>
				<nPropDigits>5</nPropDigits>
			<PropUncertainty>
				<nUncertAssessNum>1</nUncertAssessNum>
				<nStdUncertValue>2</nStdUncertValue>
			</PropUncertainty>
			</PropertyValue>
		</NumValues>
		<NumValues>
			<VariableValue>
				<nVarNumber>1</nVarNumber>
				<nVarValue>3.1195</nVarValue>
				<nVarDigits>5</nVarDigits>
			</VariableValue>
			<PropertyValue>
				<nPropNumber>1</nPropNumber>
				<nPropValue>7.0056</nPropValue>
				<nPropDigits>5</nPropDigits>
			<PropUncertainty>
				<nUncertAssessNum>1</nUncertAssessNum>
				<nStdUncertValue>2</nStdUncertValue>
			</PropUncertainty>
			</PropertyValue>
		</NumValues>
		<NumValues>
			<VariableValue>
				<nVarNumber>1</nVarNumber>
				<nVarValue>3.3192</nVarValue>
				<nVarDigits>5</nVarDigits>
			</VariableValue>
			<PropertyValue>
				<nPropNumber>1</nPropNumber>
				<nPropValue>7.7713</nPropValue>
				<nPropDigits>5</nPropDigits>
			<PropUncertainty>
				<nUncertAssessNum>1</nUncertAssessNum>
				<nStdUncertValue>2</nStdUncertValue>
			</PropUncertainty>
			</PropertyValue>
		</NumValues>
		<NumValues>
			<VariableValue>
				<nVarNumber>1</nVarNumber>
				<nVarValue>3.4017</nVarValue>
				<nVarDigits>5</nVarDigits>
			</VariableValue>
			<PropertyValue>
				<nPropNumber>1</nPropNumber>
				<nPropValue>8.0872</nPropValue>
				<nPropDigits>5</nPropDigits>
			<PropUncertainty>
				<nUncertAssessNum>1</nUncertAssessNum>
				<nStdUncertValue>2</nStdUncertValue>
			</PropUncertainty>
			</PropertyValue>
		</NumValues>
		<NumValues>
			<VariableValue>
				<nVarNumber>1</nVarNumber>
				<nVarValue>3.4059</nVarValue>
				<nVarDigits>5</nVarDigits>
			</VariableValue>
			<PropertyValue>
				<nPropNumber>1</nPropNumber>
				<nPropValue>8.0779</nPropValue>
				<nPropDigits>5</nPropDigits>
			<PropUncertainty>
				<nUncertAssessNum>1</nUncertAssessNum>
				<nStdUncertValue>2</nStdUncertValue>
			</PropUncertainty>
			</PropertyValue>
		</NumValues>
		<NumValues>
			<VariableValue>
				<nVarNumber>1</nVarNumber>
				<nVarValue>3.5667</nVarValue>
				<nVarDigits>5</nVarDigits>
			</VariableValue>
			<PropertyValue>
				<nPropNumber>1</nPropNumber>
				<nPropValue>8.738</nPropValue>
				<nPropDigits>5</nPropDigits>
			<PropUncertainty>
				<nUncertAssessNum>1</nUncertAssessNum>
				<nStdUncertValue>2</nStdUncertValue>
			</PropUncertainty>
			</PropertyValue>
		</NumValues>
		<NumValues>
			<VariableValue>
				<nVarNumber>1</nVarNumber>
				<nVarValue>3.6011</nVarValue>
				<nVarDigits>5</nVarDigits>
			</VariableValue>
			<PropertyValue>
				<nPropNumber>1</nPropNumber>
				<nPropValue>8.8555</nPropValue>
				<nPropDigits>5</nPropDigits>
			<PropUncertainty>
				<nUncertAssessNum>1</nUncertAssessNum>
				<nStdUncertValue>2</nStdUncertValue>
			</PropUncertainty>
			</PropertyValue>
		</NumValues>
		<NumValues>
			<VariableValue>
				<nVarNumber>1</nVarNumber>
				<nVarValue>3.758</nVarValue>
				<nVarDigits>5</nVarDigits>
			</VariableValue>
			<PropertyValue>
				<nPropNumber>1</nPropNumber>
				<nPropValue>9.4878</nPropValue>
				<nPropDigits>5</nPropDigits>
			<PropUncertainty>
				<nUncertAssessNum>1</nUncertAssessNum>
				<nStdUncertValue>2</nStdUncertValue>
			</PropUncertainty>
			</PropertyValue>
		</NumValues>
		<NumValues>
			<VariableValue>
				<nVarNumber>1</nVarNumber>
				<nVarValue>3.7888</nVarValue>
				<nVarDigits>5</nVarDigits>
			</VariableValue>
			<PropertyValue>
				<nPropNumber>1</nPropNumber>
				<nPropValue>9.324</nPropValue>
				<nPropDigits>5</nPropDigits>
			<PropUncertainty>
				<nUncertAssessNum>1</nUncertAssessNum>
				<nStdUncertValue>2</nStdUncertValue>
			</PropUncertainty>
			</PropertyValue>
		</NumValues>
		<NumValues>
			<VariableValue>
				<nVarNumber>1</nVarNumber>
				<nVarValue>3.8245</nVarValue>
				<nVarDigits>5</nVarDigits>
			</VariableValue>
			<PropertyValue>
				<nPropNumber>1</nPropNumber>
				<nPropValue>9.7616</nPropValue>
				<nPropDigits>5</nPropDigits>
			<PropUncertainty>
				<nUncertAssessNum>1</nUncertAssessNum>
				<nStdUncertValue>2</nStdUncertValue>
			</PropUncertainty>
			</PropertyValue>
		</NumValues>
		<NumValues>
			<VariableValue>
				<nVarNumber>1</nVarNumber>
				<nVarValue>3.8538</nVarValue>
				<nVarDigits>5</nVarDigits>
			</VariableValue>
			<PropertyValue>
				<nPropNumber>1</nPropNumber>
				<nPropValue>9.9148</nPropValue>
				<nPropDigits>5</nPropDigits>
			<PropUncertainty>
				<nUncertAssessNum>1</nUncertAssessNum>
				<nStdUncertValue>2</nStdUncertValue>
			</PropUncertainty>
			</PropertyValue>
		</NumValues>
		<NumValues>
			<VariableValue>
				<nVarNumber>1</nVarNumber>
				<nVarValue>3.9527</nVarValue>
				<nVarDigits>5</nVarDigits>
			</VariableValue>
			<PropertyValue>
				<nPropNumber>1</nPropNumber>
				<nPropValue>10.256</nPropValue>
				<nPropDigits>5</nPropDigits>
			<PropUncertainty>
				<nUncertAssessNum>1</nUncertAssessNum>
				<nStdUncertValue>2</nStdUncertValue>
			</PropUncertainty>
			</PropertyValue>
		</NumValues>
		<NumValues>
			<VariableValue>
				<nVarNumber>1</nVarNumber>
				<nVarValue>4.0423</nVarValue>
				<nVarDigits>5</nVarDigits>
			</VariableValue>
			<PropertyValue>
				<nPropNumber>1</nPropNumber>
				<nPropValue>10.726</nPropValue>
				<nPropDigits>5</nPropDigits>
			<PropUncertainty>
				<nUncertAssessNum>1</nUncertAssessNum>
				<nStdUncertValue>2</nStdUncertValue>
			</PropUncertainty>
			</PropertyValue>
		</NumValues>
		<NumValues>
			<VariableValue>
				<nVarNumber>1</nVarNumber>
				<nVarValue>4.048</nVarValue>
				<nVarDigits>5</nVarDigits>
			</VariableValue>
			<PropertyValue>
				<nPropNumber>1</nPropNumber>
				<nPropValue>10.705</nPropValue>
				<nPropDigits>5</nPropDigits>
			<PropUncertainty>
				<nUncertAssessNum>1</nUncertAssessNum>
				<nStdUncertValue>2</nStdUncertValue>
			</PropUncertainty>
			</PropertyValue>
		</NumValues>
		<NumValues>
			<VariableValue>
				<nVarNumber>1</nVarNumber>
				<nVarValue>4.0799</nVarValue>
				<nVarDigits>5</nVarDigits>
			</VariableValue>
			<PropertyValue>
				<nPropNumber>1</nPropNumber>
				<nPropValue>10.778</nPropValue>
				<nPropDigits>5</nPropDigits>
			<PropUncertainty>
				<nUncertAssessNum>1</nUncertAssessNum>
				<nStdUncertValue>2</nStdUncertValue>
			</PropUncertainty>
			</PropertyValue>
		</NumValues>
		<NumValues>
			<VariableValue>
				<nVarNumber>1</nVarNumber>
				<nVarValue>4.2377</nVarValue>
				<nVarDigits>5</nVarDigits>
			</VariableValue>
			<PropertyValue>
				<nPropNumber>1</nPropNumber>
				<nPropValue>11.485</nPropValue>
				<nPropDigits>5</nPropDigits>
			<PropUncertainty>
				<nUncertAssessNum>1</nUncertAssessNum>
				<nStdUncertValue>2</nStdUncertValue>
			</PropUncertainty>
			</PropertyValue>
		</NumValues>
		<NumValues>
			<VariableValue>
				<nVarNumber>1</nVarNumber>
				<nVarValue>4.2396</nVarValue>
				<nVarDigits>5</nVarDigits>
			</VariableValue>
			<PropertyValue>
				<nPropNumber>1</nPropNumber>
				<nPropValue>11.458</nPropValue>
				<nPropDigits>5</nPropDigits>
			<PropUncertainty>
				<nUncertAssessNum>1</nUncertAssessNum>
				<nStdUncertValue>2</nStdUncertValue>
			</PropUncertainty>
			</PropertyValue>
		</NumValues>
		<NumValues>
			<VariableValue>
				<nVarNumber>1</nVarNumber>
				<nVarValue>4.2472</nVarValue>
				<nVarDigits>5</nVarDigits>
			</VariableValue>
			<PropertyValue>
				<nPropNumber>1</nPropNumber>
				<nPropValue>11.451</nPropValue>
				<nPropDigits>5</nPropDigits>
			<PropUncertainty>
				<nUncertAssessNum>1</nUncertAssessNum>
				<nStdUncertValue>2</nStdUncertValue>
			</PropUncertainty>
			</PropertyValue>
		</NumValues>
		<NumValues>
			<VariableValue>
				<nVarNumber>1</nVarNumber>
				<nVarValue>4.3925</nVarValue>
				<nVarDigits>5</nVarDigits>
			</VariableValue>
			<PropertyValue>
				<nPropNumber>1</nPropNumber>
				<nPropValue>12.008</nPropValue>
				<nPropDigits>5</nPropDigits>
			<PropUncertainty>
				<nUncertAssessNum>1</nUncertAssessNum>
				<nStdUncertValue>2</nStdUncertValue>
			</PropUncertainty>
			</PropertyValue>
		</NumValues>
		<NumValues>
			<VariableValue>
				<nVarNumber>1</nVarNumber>
				<nVarValue>4.4255</nVarValue>
				<nVarDigits>5</nVarDigits>
			</VariableValue>
			<PropertyValue>
				<nPropNumber>1</nPropNumber>
				<nPropValue>11.917</nPropValue>
				<nPropDigits>5</nPropDigits>
			<PropUncertainty>
				<nUncertAssessNum>1</nUncertAssessNum>
				<nStdUncertValue>2</nStdUncertValue>
			</PropUncertainty>
			</PropertyValue>
		</NumValues>
		<NumValues>
			<VariableValue>
				<nVarNumber>1</nVarNumber>
				<nVarValue>4.4293</nVarValue>
				<nVarDigits>5</nVarDigits>
			</VariableValue>
			<PropertyValue>
				<nPropNumber>1</nPropNumber>
				<nPropValue>12.17</nPropValue>
				<nPropDigits>5</nPropDigits>
			<PropUncertainty>
				<nUncertAssessNum>1</nUncertAssessNum>
				<nStdUncertValue>2</nStdUncertValue>
			</PropUncertainty>
			</PropertyValue>
		</NumValues>
		<NumValues>
			<VariableValue>
				<nVarNumber>1</nVarNumber>
				<nVarValue>4.5221</nVarValue>
				<nVarDigits>5</nVarDigits>
			</VariableValue>
			<PropertyValue>
				<nPropNumber>1</nPropNumber>
				<nPropValue>12.609</nPropValue>
				<nPropDigits>5</nPropDigits>
			<PropUncertainty>
				<nUncertAssessNum>1</nUncertAssessNum>
				<nStdUncertValue>2</nStdUncertValue>
			</PropUncertainty>
			</PropertyValue>
		</NumValues>
		<NumValues>
			<VariableValue>
				<nVarNumber>1</nVarNumber>
				<nVarValue>4.6065</nVarValue>
				<nVarDigits>5</nVarDigits>
			</VariableValue>
			<PropertyValue>
				<nPropNumber>1</nPropNumber>
				<nPropValue>12.875</nPropValue>
				<nPropDigits>5</nPropDigits>
			<PropUncertainty>
				<nUncertAssessNum>1</nUncertAssessNum>
				<nStdUncertValue>2</nStdUncertValue>
			</PropUncertainty>
			</PropertyValue>
		</NumValues>
		<NumValues>
			<VariableValue>
				<nVarNumber>1</nVarNumber>
				<nVarValue>4.6397</nVarValue>
				<nVarDigits>5</nVarDigits>
			</VariableValue>
			<PropertyValue>
				<nPropNumber>1</nPropNumber>
				<nPropValue>12.901</nPropValue>
				<nPropDigits>5</nPropDigits>
			<PropUncertainty>
				<nUncertAssessNum>1</nUncertAssessNum>
				<nStdUncertValue>2</nStdUncertValue>
			</PropUncertainty>
			</PropertyValue>
		</NumValues>
		<NumValues>
			<VariableValue>
				<nVarNumber>1</nVarNumber>
				<nVarValue>4.7094</nVarValue>
				<nVarDigits>5</nVarDigits>
			</VariableValue>
			<PropertyValue>
				<nPropNumber>1</nPropNumber>
				<nPropValue>13.194</nPropValue>
				<nPropDigits>5</nPropDigits>
			<PropUncertainty>
				<nUncertAssessNum>1</nUncertAssessNum>
				<nStdUncertValue>2</nStdUncertValue>
			</PropUncertainty>
			</PropertyValue>
		</NumValues>
		<NumValues>
			<VariableValue>
				<nVarNumber>1</nVarNumber>
				<nVarValue>4.7358</nVarValue>
				<nVarDigits>5</nVarDigits>
			</VariableValue>
			<PropertyValue>
				<nPropNumber>1</nPropNumber>
				<nPropValue>13.243</nPropValue>
				<nPropDigits>5</nPropDigits>
			<PropUncertainty>
				<nUncertAssessNum>1</nUncertAssessNum>
				<nStdUncertValue>2</nStdUncertValue>
			</PropUncertainty>
			</PropertyValue>
		</NumValues>
		<NumValues>
			<VariableValue>
				<nVarNumber>1</nVarNumber>
				<nVarValue>4.8243</nVarValue>
				<nVarDigits>5</nVarDigits>
			</VariableValue>
			<PropertyValue>
				<nPropNumber>1</nPropNumber>
				<nPropValue>13.558</nPropValue>
				<nPropDigits>5</nPropDigits>
			<PropUncertainty>
				<nUncertAssessNum>1</nUncertAssessNum>
				<nStdUncertValue>2</nStdUncertValue>
			</PropUncertainty>
			</PropertyValue>
		</NumValues>
		<NumValues>
			<VariableValue>
				<nVarNumber>1</nVarNumber>
				<nVarValue>4.9071</nVarValue>
				<nVarDigits>5</nVarDigits>
			</VariableValue>
			<PropertyValue>
				<nPropNumber>1</nPropNumber>
				<nPropValue>13.59</nPropValue>
				<nPropDigits>5</nPropDigits>
			<PropUncertainty>
				<nUncertAssessNum>1</nUncertAssessNum>
				<nStdUncertValue>2</nStdUncertValue>
			</PropUncertainty>
			</PropertyValue>
		</NumValues>
		<NumValues>
			<VariableValue>
				<nVarNumber>1</nVarNumber>
				<nVarValue>5.0199</nVarValue>
				<nVarDigits>5</nVarDigits>
			</VariableValue>
			<PropertyValue>
				<nPropNumber>1</nPropNumber>
				<nPropValue>14.224</nPropValue>
				<nPropDigits>5</nPropDigits>
			<PropUncertainty>
				<nUncertAssessNum>1</nUncertAssessNum>
				<nStdUncertValue>2</nStdUncertValue>
			</PropUncertainty>
			</PropertyValue>
		</NumValues>
		<NumValues>
			<VariableValue>
				<nVarNumber>1</nVarNumber>
				<nVarValue>5.1092</nVarValue>
				<nVarDigits>5</nVarDigits>
			</VariableValue>
			<PropertyValue>
				<nPropNumber>1</nPropNumber>
				<nPropValue>14.465</nPropValue>
				<nPropDigits>5</nPropDigits>
			<PropUncertainty>
				<nUncertAssessNum>1</nUncertAssessNum>
				<nStdUncertValue>2</nStdUncertValue>
			</PropUncertainty>
			</PropertyValue>
		</NumValues>
		<NumValues>
			<VariableValue>
				<nVarNumber>1</nVarNumber>
				<nVarValue>5.2164</nVarValue>
				<nVarDigits>5</nVarDigits>
			</VariableValue>
			<PropertyValue>
				<nPropNumber>1</nPropNumber>
				<nPropValue>14.811</nPropValue>
				<nPropDigits>5</nPropDigits>
			<PropUncertainty>
				<nUncertAssessNum>1</nUncertAssessNum>
				<nStdUncertValue>2</nStdUncertValue>
			</PropUncertainty>
			</PropertyValue>
		</NumValues>
		<NumValues>
			<VariableValue>
				<nVarNumber>1</nVarNumber>
				<nVarValue>5.2343</nVarValue>
				<nVarDigits>5</nVarDigits>
			</VariableValue>
			<PropertyValue>
				<nPropNumber>1</nPropNumber>
				<nPropValue>14.893</nPropValue>
				<nPropDigits>5</nPropDigits>
			<PropUncertainty>
				<nUncertAssessNum>1</nUncertAssessNum>
				<nStdUncertValue>2</nStdUncertValue>
			</PropUncertainty>
			</PropertyValue>
		</NumValues>
		<NumValues>
			<VariableValue>
				<nVarNumber>1</nVarNumber>
				<nVarValue>5.4131</nVarValue>
				<nVarDigits>5</nVarDigits>
			</VariableValue>
			<PropertyValue>
				<nPropNumber>1</nPropNumber>
				<nPropValue>15.398</nPropValue>
				<nPropDigits>5</nPropDigits>
			<PropUncertainty>
				<nUncertAssessNum>1</nUncertAssessNum>
				<nStdUncertValue>2</nStdUncertValue>
			</PropUncertainty>
			</PropertyValue>
		</NumValues>
		<NumValues>
			<VariableValue>
				<nVarNumber>1</nVarNumber>
				<nVarValue>5.6101</nVarValue>
				<nVarDigits>5</nVarDigits>
			</VariableValue>
			<PropertyValue>
				<nPropNumber>1</nPropNumber>
				<nPropValue>15.935</nPropValue>
				<nPropDigits>5</nPropDigits>
			<PropUncertainty>
				<nUncertAssessNum>1</nUncertAssessNum>
				<nStdUncertValue>2</nStdUncertValue>
			</PropUncertainty>
			</PropertyValue>
		</NumValues>
		<NumValues>
			<VariableValue>
				<nVarNumber>1</nVarNumber>
				<nVarValue>5.8293</nVarValue>
				<nVarDigits>5</nVarDigits>
			</VariableValue>
			<PropertyValue>
				<nPropNumber>1</nPropNumber>
				<nPropValue>16.486</nPropValue>
				<nPropDigits>5</nPropDigits>
			<PropUncertainty>
				<nUncertAssessNum>1</nUncertAssessNum>
				<nStdUncertValue>2</nStdUncertValue>
			</PropUncertainty>
			</PropertyValue>
		</NumValues>
		<NumValues>
			<VariableValue>
				<nVarNumber>1</nVarNumber>
				<nVarValue>5.8441</nVarValue>
				<nVarDigits>5</nVarDigits>
			</VariableValue>
			<PropertyValue>
				<nPropNumber>1</nPropNumber>
				<nPropValue>16.202</nPropValue>
				<nPropDigits>5</nPropDigits>
			<PropUncertainty>
				<nUncertAssessNum>1</nUncertAssessNum>
				<nStdUncertValue>2</nStdUncertValue>
			</PropUncertainty>
			</PropertyValue>
		</NumValues>
		<NumValues>
			<VariableValue>
				<nVarNumber>1</nVarNumber>
				<nVarValue>5.9983</nVarValue>
				<nVarDigits>5</nVarDigits>
			</VariableValue>
			<PropertyValue>
				<nPropNumber>1</nPropNumber>
				<nPropValue>16.908</nPropValue>
				<nPropDigits>5</nPropDigits>
			<PropUncertainty>
				<nUncertAssessNum>1</nUncertAssessNum>
				<nStdUncertValue>2</nStdUncertValue>
			</PropUncertainty>
			</PropertyValue>
		</NumValues>
		<NumValues>
			<VariableValue>
				<nVarNumber>1</nVarNumber>
				<nVarValue>6.2026</nVarValue>
				<nVarDigits>5</nVarDigits>
			</VariableValue>
			<PropertyValue>
				<nPropNumber>1</nPropNumber>
				<nPropValue>17.415</nPropValue>
				<nPropDigits>5</nPropDigits>
			<PropUncertainty>
				<nUncertAssessNum>1</nUncertAssessNum>
				<nStdUncertValue>2</nStdUncertValue>
			</PropUncertainty>
			</PropertyValue>
		</NumValues>
		<NumValues>
			<VariableValue>
				<nVarNumber>1</nVarNumber>
				<nVarValue>6.4012</nVarValue>
				<nVarDigits>5</nVarDigits>
			</VariableValue>
			<PropertyValue>
				<nPropNumber>1</nPropNumber>
				<nPropValue>17.907</nPropValue>
				<nPropDigits>5</nPropDigits>
			<PropUncertainty>
				<nUncertAssessNum>1</nUncertAssessNum>
				<nStdUncertValue>2</nStdUncertValue>
			</PropUncertainty>
			</PropertyValue>
		</NumValues>
		<NumValues>
			<VariableValue>
				<nVarNumber>1</nVarNumber>
				<nVarValue>6.4753</nVarValue>
				<nVarDigits>5</nVarDigits>
			</VariableValue>
			<PropertyValue>
				<nPropNumber>1</nPropNumber>
				<nPropValue>18.064</nPropValue>
				<nPropDigits>5</nPropDigits>
			<PropUncertainty>
				<nUncertAssessNum>1</nUncertAssessNum>
				<nStdUncertValue>2</nStdUncertValue>
			</PropUncertainty>
			</PropertyValue>
		</NumValues>
		<NumValues>
			<VariableValue>
				<nVarNumber>1</nVarNumber>
				<nVarValue>6.5991</nVarValue>
				<nVarDigits>5</nVarDigits>
			</VariableValue>
			<PropertyValue>
				<nPropNumber>1</nPropNumber>
				<nPropValue>18.286</nPropValue>
				<nPropDigits>5</nPropDigits>
			<PropUncertainty>
				<nUncertAssessNum>1</nUncertAssessNum>
				<nStdUncertValue>2</nStdUncertValue>
			</PropUncertainty>
			</PropertyValue>
		</NumValues>
		<NumValues>
			<VariableValue>
				<nVarNumber>1</nVarNumber>
				<nVarValue>6.7989</nVarValue>
				<nVarDigits>5</nVarDigits>
			</VariableValue>
			<PropertyValue>
				<nPropNumber>1</nPropNumber>
				<nPropValue>18.715</nPropValue>
				<nPropDigits>5</nPropDigits>
			<PropUncertainty>
				<nUncertAssessNum>1</nUncertAssessNum>
				<nStdUncertValue>2</nStdUncertValue>
			</PropUncertainty>
			</PropertyValue>
		</NumValues>
		<NumValues>
			<VariableValue>
				<nVarNumber>1</nVarNumber>
				<nVarValue>6.9987</nVarValue>
				<nVarDigits>5</nVarDigits>
			</VariableValue>
			<PropertyValue>
				<nPropNumber>1</nPropNumber>
				<nPropValue>19.113</nPropValue>
				<nPropDigits>5</nPropDigits>
			<PropUncertainty>
				<nUncertAssessNum>1</nUncertAssessNum>
				<nStdUncertValue>2</nStdUncertValue>
			</PropUncertainty>
			</PropertyValue>
		</NumValues>
		<NumValues>
			<VariableValue>
				<nVarNumber>1</nVarNumber>
				<nVarValue>7.2</nVarValue>
				<nVarDigits>5</nVarDigits>
			</VariableValue>
			<PropertyValue>
				<nPropNumber>1</nPropNumber>
				<nPropValue>19.54</nPropValue>
				<nPropDigits>5</nPropDigits>
			<PropUncertainty>
				<nUncertAssessNum>1</nUncertAssessNum>
				<nStdUncertValue>2</nStdUncertValue>
			</PropUncertainty>
			</PropertyValue>
		</NumValues>
		<NumValues>
			<VariableValue>
				<nVarNumber>1</nVarNumber>
				<nVarValue>7.2031</nVarValue>
				<nVarDigits>5</nVarDigits>
			</VariableValue>
			<PropertyValue>
				<nPropNumber>1</nPropNumber>
				<nPropValue>19.461</nPropValue>
				<nPropDigits>5</nPropDigits>
			<PropUncertainty>
				<nUncertAssessNum>1</nUncertAssessNum>
				<nStdUncertValue>2</nStdUncertValue>
			</PropUncertainty>
			</PropertyValue>
		</NumValues>
		<NumValues>
			<VariableValue>
				<nVarNumber>1</nVarNumber>
				<nVarValue>7.3976</nVarValue>
				<nVarDigits>5</nVarDigits>
			</VariableValue>
			<PropertyValue>
				<nPropNumber>1</nPropNumber>
				<nPropValue>19.879</nPropValue>
				<nPropDigits>5</nPropDigits>
			<PropUncertainty>
				<nUncertAssessNum>1</nUncertAssessNum>
				<nStdUncertValue>2</nStdUncertValue>
			</PropUncertainty>
			</PropertyValue>
		</NumValues>
		<NumValues>
			<VariableValue>
				<nVarNumber>1</nVarNumber>
				<nVarValue>7.5983</nVarValue>
				<nVarDigits>5</nVarDigits>
			</VariableValue>
			<PropertyValue>
				<nPropNumber>1</nPropNumber>
				<nPropValue>20.274</nPropValue>
				<nPropDigits>5</nPropDigits>
			<PropUncertainty>
				<nUncertAssessNum>1</nUncertAssessNum>
				<nStdUncertValue>2</nStdUncertValue>
			</PropUncertainty>
			</PropertyValue>
		</NumValues>
		<NumValues>
			<VariableValue>
				<nVarNumber>1</nVarNumber>
				<nVarValue>7.799</nVarValue>
				<nVarDigits>5</nVarDigits>
			</VariableValue>
			<PropertyValue>
				<nPropNumber>1</nPropNumber>
				<nPropValue>20.606</nPropValue>
				<nPropDigits>5</nPropDigits>
			<PropUncertainty>
				<nUncertAssessNum>1</nUncertAssessNum>
				<nStdUncertValue>2</nStdUncertValue>
			</PropUncertainty>
			</PropertyValue>
		</NumValues>
		<NumValues>
			<VariableValue>
				<nVarNumber>1</nVarNumber>
				<nVarValue>7.9981</nVarValue>
				<nVarDigits>5</nVarDigits>
			</VariableValue>
			<PropertyValue>
				<nPropNumber>1</nPropNumber>
				<nPropValue>21.038</nPropValue>
				<nPropDigits>5</nPropDigits>
			<PropUncertainty>
				<nUncertAssessNum>1</nUncertAssessNum>
				<nStdUncertValue>2</nStdUncertValue>
			</PropUncertainty>
			</PropertyValue>
		</NumValues>
		<NumValues>
			<VariableValue>
				<nVarNumber>1</nVarNumber>
				<nVarValue>8.0075</nVarValue>
				<nVarDigits>5</nVarDigits>
			</VariableValue>
			<PropertyValue>
				<nPropNumber>1</nPropNumber>
				<nPropValue>21.085</nPropValue>
				<nPropDigits>5</nPropDigits>
			<PropUncertainty>
				<nUncertAssessNum>1</nUncertAssessNum>
				<nStdUncertValue>2</nStdUncertValue>
			</PropUncertainty>
			</PropertyValue>
		</NumValues>
		<NumValues>
			<VariableValue>
				<nVarNumber>1</nVarNumber>
				<nVarValue>8.1993</nVarValue>
				<nVarDigits>5</nVarDigits>
			</VariableValue>
			<PropertyValue>
				<nPropNumber>1</nPropNumber>
				<nPropValue>21.43</nPropValue>
				<nPropDigits>5</nPropDigits>
			<PropUncertainty>
				<nUncertAssessNum>1</nUncertAssessNum>
				<nStdUncertValue>2</nStdUncertValue>
			</PropUncertainty>
			</PropertyValue>
		</NumValues>
		<NumValues>
			<VariableValue>
				<nVarNumber>1</nVarNumber>
				<nVarValue>8.3982</nVarValue>
				<nVarDigits>5</nVarDigits>
			</VariableValue>
			<PropertyValue>
				<nPropNumber>1</nPropNumber>
				<nPropValue>21.825</nPropValue>
				<nPropDigits>5</nPropDigits>
			<PropUncertainty>
				<nUncertAssessNum>1</nUncertAssessNum>
				<nStdUncertValue>2</nStdUncertValue>
			</PropUncertainty>
			</PropertyValue>
		</NumValues>
		<NumValues>
			<VariableValue>
				<nVarNumber>1</nVarNumber>
				<nVarValue>8.5997</nVarValue>
				<nVarDigits>5</nVarDigits>
			</VariableValue>
			<PropertyValue>
				<nPropNumber>1</nPropNumber>
				<nPropValue>22.262</nPropValue>
				<nPropDigits>5</nPropDigits>
			<PropUncertainty>
				<nUncertAssessNum>1</nUncertAssessNum>
				<nStdUncertValue>2</nStdUncertValue>
			</PropUncertainty>
			</PropertyValue>
		</NumValues>
		<NumValues>
			<VariableValue>
				<nVarNumber>1</nVarNumber>
				<nVarValue>8.8001</nVarValue>
				<nVarDigits>5</nVarDigits>
			</VariableValue>
			<PropertyValue>
				<nPropNumber>1</nPropNumber>
				<nPropValue>22.656</nPropValue>
				<nPropDigits>5</nPropDigits>
			<PropUncertainty>
				<nUncertAssessNum>1</nUncertAssessNum>
				<nStdUncertValue>2</nStdUncertValue>
			</PropUncertainty>
			</PropertyValue>
		</NumValues>
		<NumValues>
			<VariableValue>
				<nVarNumber>1</nVarNumber>
				<nVarValue>8.9082</nVarValue>
				<nVarDigits>5</nVarDigits>
			</VariableValue>
			<PropertyValue>
				<nPropNumber>1</nPropNumber>
				<nPropValue>22.93</nPropValue>
				<nPropDigits>5</nPropDigits>
			<PropUncertainty>
				<nUncertAssessNum>1</nUncertAssessNum>
				<nStdUncertValue>2</nStdUncertValue>
			</PropUncertainty>
			</PropertyValue>
		</NumValues>
		<NumValues>
			<VariableValue>
				<nVarNumber>1</nVarNumber>
				<nVarValue>9.0046</nVarValue>
				<nVarDigits>5</nVarDigits>
			</VariableValue>
			<PropertyValue>
				<nPropNumber>1</nPropNumber>
				<nPropValue>23.107</nPropValue>
				<nPropDigits>5</nPropDigits>
			<PropUncertainty>
				<nUncertAssessNum>1</nUncertAssessNum>
				<nStdUncertValue>2</nStdUncertValue>
			</PropUncertainty>
			</PropertyValue>
		</NumValues>
		<NumValues>
			<VariableValue>
				<nVarNumber>1</nVarNumber>
				<nVarValue>9.2048</nVarValue>
				<nVarDigits>5</nVarDigits>
			</VariableValue>
			<PropertyValue>
				<nPropNumber>1</nPropNumber>
				<nPropValue>23.51</nPropValue>
				<nPropDigits>5</nPropDigits>
			<PropUncertainty>
				<nUncertAssessNum>1</nUncertAssessNum>
				<nStdUncertValue>2</nStdUncertValue>
			</PropUncertainty>
			</PropertyValue>
		</NumValues>
		<NumValues>
			<VariableValue>
				<nVarNumber>1</nVarNumber>
				<nVarValue>9.4068</nVarValue>
				<nVarDigits>5</nVarDigits>
			</VariableValue>
			<PropertyValue>
				<nPropNumber>1</nPropNumber>
				<nPropValue>23.964</nPropValue>
				<nPropDigits>5</nPropDigits>
			<PropUncertainty>
				<nUncertAssessNum>1</nUncertAssessNum>
				<nStdUncertValue>2</nStdUncertValue>
			</PropUncertainty>
			</PropertyValue>
		</NumValues>
		<NumValues>
			<VariableValue>
				<nVarNumber>1</nVarNumber>
				<nVarValue>9.6019</nVarValue>
				<nVarDigits>5</nVarDigits>
			</VariableValue>
			<PropertyValue>
				<nPropNumber>1</nPropNumber>
				<nPropValue>24.374</nPropValue>
				<nPropDigits>5</nPropDigits>
			<PropUncertainty>
				<nUncertAssessNum>1</nUncertAssessNum>
				<nStdUncertValue>2</nStdUncertValue>
			</PropUncertainty>
			</PropertyValue>
		</NumValues>
		<NumValues>
			<VariableValue>
				<nVarNumber>1</nVarNumber>
				<nVarValue>9.761</nVarValue>
				<nVarDigits>5</nVarDigits>
			</VariableValue>
			<PropertyValue>
				<nPropNumber>1</nPropNumber>
				<nPropValue>24.925</nPropValue>
				<nPropDigits>5</nPropDigits>
			<PropUncertainty>
				<nUncertAssessNum>1</nUncertAssessNum>
				<nStdUncertValue>2</nStdUncertValue>
			</PropUncertainty>
			</PropertyValue>
		</NumValues>
		<NumValues>
			<VariableValue>
				<nVarNumber>1</nVarNumber>
				<nVarValue>9.9103</nVarValue>
				<nVarDigits>5</nVarDigits>
			</VariableValue>
			<PropertyValue>
				<nPropNumber>1</nPropNumber>
				<nPropValue>25.195</nPropValue>
				<nPropDigits>5</nPropDigits>
			<PropUncertainty>
				<nUncertAssessNum>1</nUncertAssessNum>
				<nStdUncertValue>2</nStdUncertValue>
			</PropUncertainty>
			</PropertyValue>
		</NumValues>
		<NumValues>
			<VariableValue>
				<nVarNumber>1</nVarNumber>
				<nVarValue>10.137</nVarValue>
				<nVarDigits>5</nVarDigits>
			</VariableValue>
			<PropertyValue>
				<nPropNumber>1</nPropNumber>
				<nPropValue>25.295</nPropValue>
				<nPropDigits>5</nPropDigits>
			<PropUncertainty>
				<nUncertAssessNum>1</nUncertAssessNum>
				<nStdUncertValue>1</nStdUncertValue>
			</PropUncertainty>
			</PropertyValue>
		</NumValues>
		<NumValues>
			<VariableValue>
				<nVarNumber>1</nVarNumber>
				<nVarValue>10.517</nVarValue>
				<nVarDigits>5</nVarDigits>
			</VariableValue>
			<PropertyValue>
				<nPropNumber>1</nPropNumber>
				<nPropValue>26.667</nPropValue>
				<nPropDigits>5</nPropDigits>
			<PropUncertainty>
				<nUncertAssessNum>1</nUncertAssessNum>
				<nStdUncertValue>1</nStdUncertValue>
			</PropUncertainty>
			</PropertyValue>
		</NumValues>
		<NumValues>
			<VariableValue>
				<nVarNumber>1</nVarNumber>
				<nVarValue>10.932</nVarValue>
				<nVarDigits>5</nVarDigits>
			</VariableValue>
			<PropertyValue>
				<nPropNumber>1</nPropNumber>
				<nPropValue>27.292</nPropValue>
				<nPropDigits>5</nPropDigits>
			<PropUncertainty>
				<nUncertAssessNum>1</nUncertAssessNum>
				<nStdUncertValue>1</nStdUncertValue>
			</PropUncertainty>
			</PropertyValue>
		</NumValues>
		<NumValues>
			<VariableValue>
				<nVarNumber>1</nVarNumber>
				<nVarValue>10.954</nVarValue>
				<nVarDigits>5</nVarDigits>
			</VariableValue>
			<PropertyValue>
				<nPropNumber>1</nPropNumber>
				<nPropValue>27.944</nPropValue>
